Repository: RQLv1/Controlled-Synthesis-of-TiO2-Nanoparticles-with-Complex-Components-of-Precise-...by-Machine-Learning

# Controlled Synthesis of TiO2 Nanoparticles with Complex Components of Precise Particle Size Distribution Assisted by Machine Learning

## Overview

File: run_json/run2_new.json (part 1 of 2)
[
    {
        "instruction": "extract the relevant data from the experimental text",
        "input": "The synthesis of sub-5-nm TiO2 nanocrystals with clean surfaces involves using TiCl3 as the titanium precursor in ethanol. The process includes mild condensation of the hydrolytic sol-gel reaction and subsequent phase separation from the bulk solvent by gravity. The slow condensation reaction is controlled by using TiCl3 in ethanol, and the timely phase separation ensures the production of monodisperse titania nanoparticles with small sizes and narrow size distribution. Rutile nanocrystals are collected by pouring out the supernatant ethanol after the reaction.",
        "output": "{'PRECURSOR': 'Titanium(III) chloride (TiCl3)', 'PREC_AMOUNT': 'Not specified', 'SOLVENT': 'Ethanol', 'SOL_AMOUNT': 'Not specified', 'ADDITIVE': 'Not specified', 'DOPANT': 'Not specified', 'WATER': 'Not specified', 'WA_AMOUNT': 'Not specified', 'PRODUCT': 'Sub-5-nm TiO2 nanocrystals with clean surfaces', 'OPERATE_COND': 'Not specified'}"
    },
    {
        "instruction": "extract the relevant data from the experimental text",
        "input": "The synthesis of amorphous TiO2 nanospheres involved the controlled oxidation and hydrolysis of TiN nanopowders in the presence of H2O2 and NH3H2O. The size of the nanospheres was tuned by adjusting the Ti species concentration and the ethanol content in the reaction solution. The amorphous TiO2 nanospheres were then transformed into anatase TiO2 nanospheres through hydrothermal treatment. The specific surface area and pore volume of the nanospheres were characterized using nitrogen gas adsorption techniques. The light-scattering properties of the nanospheres were investigated using UV/Vis extinction spectra, and their application as a light-harvesting layer in dye-sensitized solar cells was tested.",
        "output": "{'PRECURSOR': 'TiN nanopowders', 'PREC_AMOUNT': 'Not specified', 'ADDITIVE': {'ADDITIVE_1': 'H2O2', 'ADDITIVE_2': 'NH3H2O'}, 'ADD_AMOUNT': {'ADD_AMOUNT_1': 'Not specified', 'ADD_AMOUNT_2': 'Not specified'}, 'SOLVENT': 'Ethanol', 'SOL_AMOUNT': 'Not specified', 'WATER': 'H2O', 'WA_AMOUNT': 'Not specified', 'DOPANT': 'None', 'PRODUCT': 'Amorphous TiO2 nanospheres', 'OPERATE_COND': 'Not specified'}"
    },
    {
        "instruction": "extract the relevant data from the experimental text",
        "input": "The synthesis of carbon quantum dots (CQDs) involved the self-assembly of poly(acryloyl glucosamine)(acrylic acid) copolymer (P(AGA)(AA)) into micelle-like nanoreactors. The micelles were then subjected to a graphitization process at 170\u00b0C, resulting in the formation of CQDs. The size of the CQDs was controlled by varying the concentration of the polymer used in the self-assembly process. The CQDs were characterized using TEM, Raman spectroscopy, and FT-IR. The CQDs were also hybridized with TiO2 nanoparticles to form a photocatalyst, and their photocatalytic activity was tested under visible light.",
        "output": "{'PRECURSOR': 'Poly(acryloyl glucosamine) (P(AGA)(AA))', 'PREC_AMOUNT': 'Not specified', 'SOLVENT': 'Not specified', 'SOL_AMOUNT': 'Not specified', 'DOPANT': 'None', 'DOP_AMOUNT': 'Not applicable', 'ADDITIVE': 'None', 'ADD_AMOUNT': 'Not applicable', 'WATER': 'Not specified', 'WA_AMOUNT': 'Not specified', 'PRODUCT': 'Carbon quantum dots (CQDs)', 'OPERATE_COND': [{'CONDITION': 'Self-assembly of P(AGA)(AA) into micelle-like nanoreactors', 'DETAIL': 'Not specified'}, {'CONDITION': 'Graphitization process at 170\u00b0C'}, {'CONDITION': 'Characterization using TEM, Raman spectroscopy, and FT-IR'}, {'CONDITION': 'Hybridization with TiO2 nanoparticles to form a photocatalyst', 'DETAIL': 'Not specified'}, {'CONDITION': 'Photocatalytic activity testing under visible light'}]}"
    },
    {
        "instruction": "extract the relevant data from the experimental text",
        "input": "The synthesis involved the cocondensation of tetraethoxysilane (TEOS) and silylated carbon dots (CDs) to form mesoporous silica. TiO2 nanoparticles were then grown inside the mesoporous channels through an impregnation-hydrothermal crystallization process. The resulting composite was characterized using X-ray photoelectron spectroscopy (XPS) and nitrogen gas adsorption techniques. The adsorption capabilities of the composite for 2,4-dichlorophenol and acid orange 7 were tested, and the photocatalytic activity under visible light was evaluated.",
        "output": "{'PRECURSOR': 'Not specified', 'PREC_AMOUNT': 'Not specified', 'ADDITIVE': 'Not specified', 'SOLVENT': 'Not specified', 'SOL_AMOUNT': 'Not specified', 'WATER': 'Not specified', 'WA_AMOUNT': 'Not specified', 'DOPANT': 'Not specified', 'PRODUCT': 'Mesoporous silica composite with TiO2 nanoparticles', 'OPERATE_COND': 'Not specified'}"
    },
    {
        "instruction": "extract the relevant data from the experimental text",
        "input": "The synthesis of graphene oxide (GO)-wrapped SiO2/TiO2 hollow nanoparticles (GO-HNP) involved the St\u00f6ber method. The nanoparticles were loaded with protoporphyrin IX (PpIX) and characterized using TEM. The photothermal and photodynamic therapy (PTT and PDT) effects of the GO-HNP-PpIX system were tested on human breast cancer MCF-7 cells. The release of PpIX from the nanoparticles was observed under 808 nm laser irradiation, and the phototoxicity of the system was evaluated.",
        "output": "{'PRECURSOR': 'Graphene oxide (GO)', 'PREC_AMOUNT': 'Not specified', 'ADDITIVE': 'None', 'SOLVENT': 'Water', 'SOL_AMOUNT': 'Not specified', 'WATER': 'Not specified', 'WA_AMOUNT': 'Not specified', 'DOPANT': 'None', 'PRODUCT': 'Graphene oxide (GO)-wrapped SiO2/TiO2 hollow nanoparticles (GO-HNP) loaded with protoporphyrin IX (PpIX)', 'OPERATE_COND': 'St\u00f6ber method'}"
    },
    {
        "instruction": "extract the relevant data from the experimental text",
        "input": "The synthesis of catalytic microreactors involved the atomic layer deposition (ALD) of platinum (Pt) nanoparticles on TiO2 support within microfabricated silicon microreactors. The Pt nanoparticles were deposited using trimethyl-(methylcyclopentadienyl)-platinum(IV) (MeCpPtMe3) and O2-plasma at 300\u00b0C. The microreactors were characterized using TEM and SEM, and their catalytic activity was tested in the hydrogenation of propene to propane. The reaction yield and mass transport were monitored using high-sensitivity microcoil Nuclear Magnetic Resonance (NMR) spectroscopy and time-of-flight remote detection NMR imaging.",
        "output": "{'PRECURSOR': 'Trimethyl-(methylcyclopentadienyl)-platinum(IV) (MeCpPtMe3)', 'PREC_AMOUNT': 'Not specified', 'ADDITIVE': 'O2-plasma', 'SOLVENT': 'Not specified', 'SOL_AMOUNT': 'Not applicable', 'WATER': 'Not used', 'WA_AMOUNT': 'Not applicable', 'DOPANT': 'None', 'PRODUCT': 'Catalytic microreactors with Pt nanoparticles deposited on TiO2 support', 'OPERATE_COND': 'Atomic layer deposition (ALD) of Pt nanoparticles on TiO2 support within microfabricated silicon microreactors'}"
    },
    {
        "instruction": "extract the relevant data from the experimental text",
        "input": "The paper does not provide a detailed experimental section. It focuses on the development of a model combining fractal relations, the Richardson-Zaki equation, and mass balance to predict properties of nanoparticle agglomerates. The effects of operating conditions on fractal structures of nanoparticle agglomerates (SiO2, TiO2, and ZnO) in a vibro-fluidized bed were investigated, but specific experimental procedures are not detailed.",
        "output": "{'PRECURSOR': 'Not specified', 'SOLVENT': 'Not specified', 'ADDITIVE': 'Not specified', 'PRODUCT': 'Nanoparticle agglomerates (SiO2, TiO2, and ZnO) in a vibro-fluidized bed', 'PREC_AMOUNT': 'Not applicable', 'SOL_AMOUNT': 'Not applicable', 'ADD_AMOUNT': 'Not applicable', 'WAVER': 'Not specified', 'WA_AMOUNT': 'Not applicable', 'DOPANT': 'Not specified', 'DOP_AMOUNT': 'Not applicable', 'OPERATE_COND': 'Not specified'}"
    },
    {
        "instruction": "extract the relevant data from the experimental text",
        "input": "The experimental section describes the preparation of Pd-loaded ceramic membranes. TiO2 nanorods (NRs) were synthesized on Al2O3 ceramic membranes using a two-step hydrothermal method. The membranes were then silanized and impregnated with Pd nanoparticles. The catalytic performance was evaluated in the liquid-phase hydrogenation of p-nitrophenol. Characterization techniques included XRD, FESEM, EDS, ICP, XPS, and HRTEM.",
        "output": "{'PRECURSOR': 'TiO2 nanorods (NRs)', 'PREC_AMOUNT': 'Not specified', 'SOLVENT': 'Not specified', 'SOL_AMOUNT': 'Not applicable', 'DOPANT': 'Palladium (Pd) nanoparticles', 'DOP_AMOUNT': 'Not specified', 'ADDITIVE': 'Silane (for silanization)', 'ADD_AMOUNT': 'Not specified', 'WATER': 'Used in the hydrothermal synthesis of TiO2 nanorods', 'WA_AMOUNT': 'Not specified', 'PRODUCT': 'Pd-loaded ceramic membranes', 'OPERATE_COND': [{'CONDITION': 'Hydrothermal synthesis of TiO2 nanorods'}, {'CONDITION': 'Silanization of ceramic membranes'}, {'CONDITION': 'Impregnation of Pd nanoparticles'}]}"
    },
    {
        "instruction": "extract the relevant data from the experimental text",
        "input": "The experimental section details the testing of industrial alumina- and titania-based catalysts for CS2 hydrolysis in a Berty reactor. The catalysts were evaluated at different temperatures and pressures. The feed composition was controlled by saturating nitrogen streams with CS2 and H2O. The reaction products were analyzed using gas chromatography. The effectiveness of the catalysts was assessed based on their ability to hydrolyze CS2 and COS.",
        "output": "{'PRECURSOR': 'Carbon disulfide (CS2)', 'PREC_AMOUNT': 'Not specified', 'SOLVENT': 'None', 'SOL_AMOUNT': 'Not applicable', 'DOPANT': 'Industrial alumina- and titania-based catalysts', 'DOP_AMOUNT': 'Not specified', 'ADDITIVE': 'None', 'ADD_AMOUNT': 'Not applicable', 'WATER': 'Used to saturate the streams with CS2 and H2O', 'WA_AMOUNT': 'Not specified', 'PRODUCT': 'Hydrolysis products (CS2 and COS)', 'OPERATE_COND': [{'CONDITION': 'Temperature', 'CONDITION_AMOUNT': 'Varied', 'CONDITION_UNIT': 'Not specified'}, {'CONDITION': 'Pressure', 'CONDITION_AMOUNT': 'Varied', 'CONDITION_UNIT': 'Not specified'}]}"
    },
    {
        "instruction": "extract the relevant data from the experimental text",
        "input": "The experimental section describes the carbochlorination of titania slag with chlorine gas and petroleum coke in a fluidized bed reactor. The effects of temperature, chlorine partial pressure, and initial particle size were investigated. The reaction rate was determined by measuring the conversion of titanium dioxide to titanium tetrachloride. The porosity created by the chlorination of easily chlorinated components (e.g., iron oxide) was found to significantly affect the reaction rate.",
        "output": "{'PRECURSOR': {'PRECURSOR_1': 'Titania slag', 'PRECURSOR_2': 'Chlorine gas', 'PRECURSOR_3': 'Petroleum coke'}, 'ADDITIVE': {'ADDITIVE_1': 'None'}, 'SOLVENT': {'SOLVENT_1': 'None'}, 'DOPANT': {'DOPANT_1': 'None'}, 'PRODUCT': 'Titanium tetrachloride', 'OPERATE_COND': [{'CONDITION': 'Fluidized bed reactor operation', 'CONDITION_DETAIL': 'Carbochlorination of titania slag with chlorine gas and petroleum coke'}, {'CONDITION': 'Temperature variation', 'CONDITION_DETAIL': 'Effect of temperature on reaction rate'}, {'CONDITION': 'Chlorine partial pressure variation', 'CONDITION_DETAIL': 'Effect of chlorine partial pressure on reaction rate'}, {'CONDITION': 'Initial particle size variation', 'CONDITION_DETAIL': 'Effect of initial particle size on reaction rate'}]}"
    },
    {
        "instruction": "extract the relevant data from the experimental text",
        "input": "The experimental section outlines the separation and characterization of ultra-fine solids (BS) associated with bitumen from oil sands. The BS were separated using centrifugation and washed to remove bitumen. Characterization techniques included elemental analysis, XPS, ToF-SIMS, PAS-FTIR, and TEM. The organic matter coating the BS particles was analyzed to understand its role in stabilizing water emulsions and its potential to form coke during bitumen upgrading.",
        "output": "{'PRECURSOR': 'Ultra-fine solids (BS) associated with bitumen from oil sands', 'SOLVENT': 'None', 'ADDITIVE': 'None', 'DOPANT': 'None', 'PRODUCT': 'Ultra-fine solids (BS) separated from bitumen and characterized using various techniques', 'SOLVENT_AMOUNT': 'Not applicable', 'ADDITIVE_AMOUNT': 'Not applicable', 'DOPANT_AMOUNT': 'Not applicable', 'OPERATE_COND': 'Centrifugation followed by washing to remove bitumen. Various characterization techniques were employed, including elemental analysis, XPS, ToF-SIMS, PAS-FTIR, and TEM.'}"
    },
    {
        "instruction": "extract the relevant data from the experimental text",
        "input": "The TiO2 samples were prepared using a method reported by Sato et al. In a typical synthesis, 26.4 g of stearic acid was dissolved into 50 mL of 2-propanol, and then 21 g of titanium(IV) tetrabutanoxide dissolved in 50 mL of 2-propanol was slowly added at room temperature. After about two weeks in an open container, the mixture was separated by decantation. The white precipitate was then calcined at 450\u00b0C in open air for 8 hours. A set of TiO2 powders with different molar ratios of stearic acid to Ti (from 0.2 to 1.6) was prepared and labeled as T1 to T6.",
        "output": "{'PRECURSOR': '2-propanol', 'PRECURSOR_AMOUNT': '50 mL', 'ADDITIVE': {'ADDITIVE_1': '2-propanol', 'ADDITIVE_2': 'stearic acid'}, 'ADDITIVE_AMOUNT': {'ADDITIVE_AMOUNT_1': '50 mL', 'ADDITIVE_AMOUNT_2': '26.4 g'}, 'PRODUCT': 'TiO2', 'OPERATE_COND': [{'CONDITION': 'Dissolution', 'CONDITION_AMOUNT': 'Not specified', 'TIME': 'Not specified',}]}"
    },
    {
        "instruction": "extract the relevant data from the experimental text",
        "input": "The preparation of Zr-incorporated mesoporous titania materials is similar to previous articles, where the template content was fixed at 10 wt% in the final composites. The Zr/Ti molar ratio was fixed at 1/20 (system A) and 1/4 (system B), and the template contents were adjusted from 5 to 60 wt%. For instance, 0.21 g of ZBT (80 wt% solution in 1-butanol) was added into 24.1 g of TBT (W%, Aldrich) ethanol solution based on the designed molar ratio of Zr/Ti (1/20). Then, 0.008 mL of HCl (12 mol/L) and 0.33 mL of HCl (0.28 mol/L) aqueous solution were dropped into the mixed solution to catalyze the sol-gel reactions. Finally, 0.591 g of template solutions (mixed solution of urea-ethanol-H2O) was added to the hydrolyzed transparent sol solutions with designed template contents (10 wt%) in the final inorganic composites under vigorous stirring and then kept stirring for another 2 hours. The transparent urea-containing Zr-incorporated titania materials were obtained after gelation and aging for 20-30 days under ambient temperature. The dried materials were ground into fine powder and extracted by water for 3 days to remove the template molecules, then dried at 100\u00b0C for one day to obtain porous materials.",
        "output": "{'PRECURSOR': 'TBT (W%, Aldrich) ethanol solution','PRECURSOR_AMOUNT': '24.1 g','ADDITIVE': {'ADDITIVE_1': 'ZBT (80 wt% solution in 1-butanol)','ADDITIVE_2': 'HCl (12 mol/L)','ADDITIVE_3': 'HCl (0.28 mol/L)','ADDITIVE_4': 'template solutions (mixed solution of urea-ethanol-H2O)'},'ADDITIVE_AMOUNT': {'ADDITIVE_AMOUNT_1': '0.21 g','ADDITIVE_AMOUNT_2': '0.008 mL','ADDITIVE_AMOUNT_3': '0.33 mL','ADDITIVE_AMOUNT_4': '0.591 g'},'PRODUCT': 'Zr-incorporated mesoporous titania materials','OPERATE_COND': [{'CONDITION': 'Stirring','TIME': '2 hours'},{'CONDITION': 'Gelation and aging','TIME': '20-30 days'},{'CONDITION': 'Drying', 'CONDITION_AMOUNT': '100°C', 'TIME': '1 day'},{'CONDITION': 'Extraction','CONDITION_AMOUNT': 'Water','TIME': '3 days'}]'}"
    },
    {
        "instruction": "extract the relevant data from the experimental text",
        "input": "To synthesize nano-sized TiO2 particles, titanium tetraisopropoxide (TTIP, Aldrich) was used as a titanium source. TTIP (0.063 mol) was added dropwise to 113.4 mL of pure water under vigorous stirring at room temperature. The molar ratio of H2O to TTIP was 100. The sol samples formed by the hydrolysis process were aged in a closed beaker at room temperature for 24 hours to further hydrolyze the TTIP and form TiO2 gel precipitates. After aging, the samples were evaporated at 100\u00b0C in an oven for about 24 hours in air to remove water and alcohol in the gels, then ground to fine powder to obtain TiO2 xerogel. Some wet gel was also obtained by separating precipitates from the mixtures and dried at room temperature for 48 hours.",
        "output": "{'PRECURSOR': 'titanium tetraisopropoxide (TTIP, Aldrich)', 'PREC_AMOUNT': '0.063 mol', 'SOLVENT': 'pure water', 'SOL_AMOUNT': '113.4 mL', 'ADDITIVE':  'Not applicable', 'DOPANT': 'Not applicable', 'WA_AMOUNT': '113.4 mL pure water', 'PRODUCT': 'Nano-sized TiO2 particles', 'OPERATE_COND': [{'CONDITION': 'Dropwise addition of TTIP to water under vigorous stirring at room temperature', 'TIME': 'Not specified'}, {'CONDITION': 'Aging of the sol samples at room temperature for 24 hours', 'TIME': '24 hours'}, {'CONDITION': 'Evaporation of the samples at 100\u00b0C in an oven for about 24 hours in air', 'TIME': '24 hours'}, {'CONDITION': 'Grinding of the evaporated samples to fine powder', 'TIME': 'Not specified'}, {'CONDITION': 'Separation of wet gel from the mixtures and drying at room temperature for 48 hours', 'TIME': '48 hours'}]}"
    },
    {
        "instruction": "extract the relevant data from the experimental text",
        "input": "The sodium dodecylbenzenesulfonate (DBS)-capped nanoporous TiO2 was synthesized according to a modified method. Briefly, 100 mL of freshly prepared TiO2 colloids in water was added to 20 mL of 0.2 mol/L DBS in a round-bottom flask. The mixture was stirred slowly for several minutes, then 50 mL of toluene was added to extract the TiO2 nanoparticles into the organic phase. After phase separation, anhydrous CaCl2 was added overnight. Finally, the dry DBS-capped TiO2 nanoparticles were obtained after rotary evaporation. The average diameters of TiO2 and DBS-capped TiO2 were estimated to be 3 nm and 6 nm, respectively.",
        "output": "{'PRECURSOR': 'TiO2 colloids in water','PRECURSOR_AMOUNT': '100 mL','ADDITIVE': {'ADDITIVE_1': 'DBS (sodium dodecylbenzenesulfonate)','ADDITIVE_2': 'toluene','ADDITIVE_3': 'anhydrous CaCl2'},'ADDITIVE_AMOUNT': {'ADDITIVE_AMOUNT_1': '20 mL of 0.2 mol/L','ADDITIVE_AMOUNT_2': '50 mL','ADDITIVE_AMOUNT_3': 'Not specified'},'PRODUCT': 'DBS-capped nanoporous TiO2','OPERATE_COND': [{'CONDITION': 'Stirring','CONDITION_AMOUNT': 'Slow','TIME': 'Several minutes'},{'CONDITION': 'Phase separation','CONDITION_AMOUNT': 'Not specified','TIME': 'Not specified'},{'CONDITION': 'Drying with anhydrous CaCl2','CONDITION_AMOUNT': 'Overnight','TIME': 'Overnight'},{'CONDITION': 'Rotary evaporation','CONDITION_AMOUNT': 'Not specified','TIME': 'Not specified'}]}"
    },
    {
        "instruction": "extract the relevant data from the experimental text",
        "input": "Nanoparticulate hollow TiO2 fibers were prepared by layer-by-layer (LbL) self-assembly deposition of TiO2 nanoparticles on natural cellulose fibers as a template, followed by thermal removal of the template. The effect of LbL parameters such as the type and molecular weight of polyelectrolyte, number of dip cycles, and the TiO2 dispersion (amorphous or crystalline sol) were investigated. LbL deposition with weak polyelectrolytes (polyethylenimine, PEI) gave greater nanoparticle deposition yield compared to strong polyelectrolytes (poly(diallyldimethylammonium chloride), PDDA). Decreasing the molecular weight of the polyelectrolyte resulted in more deposition of nanoparticles in each dip cycle with narrower pore size distribution. Fibers prepared by the deposition of crystalline TiO2 nanoparticles showed higher surface area and higher pore volume than amorphous nanoparticles.",
        "output": "{'PRECURSOR': 'TiO2 nanoparticles','PRECURSOR_AMOUNT': 'Not specified','ADDITIVE': {'ADDITIVE_1': 'natural cellulose fibers','ADDITIVE_2': 'polyethylenimine (PEI)','ADDITIVE_3': 'poly(diallyldimethylammonium chloride) (PDDA)'},'ADDITIVE_AMOUNT': {'ADDITIVE_AMOUNT_1': 'Not specified','ADDITIVE_AMOUNT_2': 'Not specified','ADDITIVE_AMOUNT_3': 'Not specified'},'PRODUCT': 'nanoparticulate hollow TiO2 fibers','OPERATE_COND': [{'CONDITION': 'Layer-by-layer (LbL) self-assembly deposition','CONDITION_AMOUNT': 'Not specified','TIME': 'Not specified'},{'CONDITION': 'Thermal removal of template','CONDITION_AMOUNT': 'Not specified','TIME': 'Not specified'}]}"
    },
    {
        "instruction": "extract the relevant data from the experimental text",
        "input": "The synthesis of Cu-BTN was carried out via a one-pot hydrothermal process. The effects of Cu nanoclusters decoration on the crystal structure, morphology, optical absorption, surface state, CO2 photoreduction activity, and selectivity of the BTN were investigated. For comparison, Cu nanoclusters were also post-deposited on the BTN surface via a NaBH4 chemical reduction process, referred to as Cu/BTN. The resultant Cu-BTN product showed significantly enhanced photoactivity and selectivity for CO2 reduction to CH4 compared to the pristine BTN and the post-deposited Cu/BTN.",
        "output": "{'PRECURSOR': 'Not specified','PRECURSOR_AMOUNT': 'Not specified','ADDITIVE': {'ADDITIVE_1': 'Cu nanoclusters','ADDITIVE_2': 'NaBH4'},'ADDITIVE_AMOUNT': {'ADDITIVE_AMOUNT_1': 'Not specified','ADDITIVE_AMOUNT_2': 'Not specified'},'PRODUCT': 'Cu-BTN','OPERATE_COND': [{'CONDITION': 'One-pot hydrothermal process','CONDITION_AMOUNT': 'Not specified','TIME': 'Not specified'},{'CONDITION': 'NaBH4 chemical reduction process','CONDITION_AMOUNT': 'Not specified','TIME': 'Not specified'}]}"
    },
    {
        "instruction": "extract the relevant data from the experimental text",
        "input": "TiO2 nanoparticles were synthesized by the sol-gel method using titanium tetrachloride (TiCl4) as the precursor and ethanol as the solvent. The optimum conditions for nanoparticle synthesis were determined by varying gelatinisation time (4\u2013120 h), precursor concentration (2\u201315 vol%), and reaction temperature (15\u201335 \u00b0C). The morphology, size, and purity of the nanoparticles were characterized using TEM, DLS, and XRD. The optimum nanoparticles were used to prepare nanocomposite proton exchange membranes (PEM), which exhibited enhanced properties such as higher thermal stability, excellent proton conductivity, and low methanol permeability.",
        "output": "{'PRECURSOR': 'titanium tetrachloride (TiCl4)','PRECURSOR_AMOUNT': '2–15 vol%','ADDITIVE': {'ADDITIVE_1': 'ethanol'},'ADDITIVE_AMOUNT': {'ADDITIVE_AMOUNT_1': 'Not specified'},'PRODUCT': 'TiO2 nanoparticles','OPERATE_COND': [{'CONDITION': 'Gelatinisation time','CONDITION_AMOUNT': '4–120 h','TIME': '4–120 h'},{'CONDITION': 'Reaction temperature','CONDITION_AMOUNT': '15–35 °C','TIME': 'Not specified'}]}"
    },
    {
        "instruction": "extract the relevant data from the experimental text",
        "input": "The numerical modeling of droplet vaporization in the pulsed-pressure CVD process was developed to evaluate the relative roles of physical chemistry properties and reactor parameters in the fast vaporization of droplets. The model solved mass, heat, and momentum continuity equations for liquid droplets. The sensitivity analysis showed that the vaporization time is mainly dependent on the heating available in the flash evaporation zone and the thermodynamic properties of the liquid solution. The model was used to inform the selection of solvents and the design and operation of the injection system to achieve complete liquid/vapor conversion in the shortest time.",
        "output": "{'PRECURSOR': 'Not specified','PRECURSOR_AMOUNT': 'Not specified','ADDITIVE': {'ADDITIVE_1': 'liquid solution'},'ADDITIVE_AMOUNT': {'ADDITIVE_AMOUNT_1': 'Not specified'},'PRODUCT': 'Not specified','OPERATE_COND': [{'CONDITION': 'Pulsed-pressure CVD process','CONDITION_AMOUNT': 'Not specified','TIME': 'Not specified'},{'CONDITION': 'Flash evaporation zone','CONDITION_AMOUNT': 'Not specified','TIME': 'Not specified'}]}"
    },
    {
        "instruction": "extract the relevant data from the experimental text",
        "input": "High-crystallinity hierarchical anatase TiO2 hollow spheres were prepared by a high-temperature (350 \u00b0C) non-aqueous solvothermal method without water, templates, or additives. The hollow structures were assembled from highly crystallized TiO2 nanoparticles. The influence of reaction temperature on the crystallinity, morphology, crystallite shape and size, band gap, specific surface area, and pore size distribution of TiO2 was studied. The TiO2 nanoparticles prepared at 350 \u00b0C exhibited superior photocatalytic efficiency compared to Degussa P25 due to their high crystallinity.",
        "output": "{'PRECURSOR': 'Not specified','PRECURSOR_AMOUNT': 'Not specified','ADDITIVE': {'ADDITIVE_1': 'None (no water, templates, or additives)'},'ADDITIVE_AMOUNT': {'ADDITIVE_AMOUNT_1': 'Not applicable'},'PRODUCT': 'hierarchical anatase TiO2 hollow spheres','OPERATE_COND': [{'CONDITION': 'Non-aqueous solvothermal method','CONDITION_AMOUNT': '350 °C','TIME': 'Not specified'}]}"
    },
    {
        "instruction": "extract the relevant data from the experimental text",
        "input": "Hydrophobic coatings of titania\u2013alumina nanocrystallites were synthesized by an aqueous sol\u2013gel route from titanyl sulfate. The influence of alumina addition (5\u201330 mol-%) on the phase transition and grain growth of nanocrystalline titania was investigated. The titania\u2013alumina composition containing 5 mol-% Al2O3 (TA-5) annealed at 700 \u00b0C showed the highest photocatalytic activity. The specific surface area of TA-5 was 73 m\u00b2/g, compared to 38 m\u00b2/g for pure titania. The nanocoatings applied over glazed ceramic surfaces exhibited hydrophobic character, attributed to the uniformly roughened surface with nanostructured morphology.",
        "output": "{'PRECURSOR': 'Titanyl sulfate', 'PREC_AMOUNT': 'Not specified', 'SOLVENT': 'Water', 'SOL_AMOUNT': 'Not specified', 'DOPANT': 'Alumina (Al2O3)', 'DOP_AMOUNT': '5-30 mol-%', 'ADDITIVE': 'None', 'ADD_AMOUNT': 'Not applicable', 'PRODUCT': 'Hydrophobic coatings of titania-alumina nanocrystallites', 'OPERATE_COND': [{'CONDITION': 'Aqueous sol-gel route', 'DETAIL': 'Titanyl sulfate dissolved in water, followed by the addition of alumina and the formation of a sol. The sol was then aged, dried, and annealed to form the nanocrystalline coatings.'}, {'CONDITION': 'Annealing', 'DETAIL': 'The titania-alumina composition containing 5 mol-% Al2O3 (TA-5) was annealed at 700 \u00b0C.'}, {'CONDITION': 'Photocatalytic testing', 'DETAIL': 'The photocatalytic activity of the nanocoatings was tested.'}, {'CONDITION': 'Hydrophobic testing', 'DETAIL': 'The nanocoatings were applied over glazed ceramic surfaces and exhibited hydrophobic character due to their uniformly roughened surface with nanostructured morphology.'}]"
    },
    {
        "instruction": "extract the relevant data from the experimental text",
        "input": "The synthesis involved preparing three sets of titania nanoparticles: one set of nanorod particles and two sets of isotropic particles synthesized using different surfactants. These particles were extruded as nanocomposite fibers at different nanoparticle concentrations, resulting in five sets of fibers with varying properties. The fibers were characterized for surface topology, and their photocatalytic degradation of gaseous acetone was tested.",
        "output": "{'PRECURSOR': 'titania nanoparticles','PRECURSOR_AMOUNT': 'Not specified','ADDITIVE': 'surfactants','ADDITIVE_AMOUNT': 'Not specified','PRODUCT': 'nanocomposite fibers','OPERATE_COND': [{'CONDITION': 'Extrusion','CONDITION_AMOUNT': 'Different nanoparticle concentrations','TIME': 'Not specified'}]}"
    },
    {
        "instruction": "extract the relevant data from the experimental text",
        "input": "The synthesis of the sea-urchin-like rutile superstructure involved hydrothermal methods. Ultrathin rutile nanorods with a diameter of several nanometers and lengths up to 200 nm were synthesized. The final products were obtained after a 36-hour hydrothermal reaction, resulting in a structure with abundant {110} faces.",
        "output": "{'PRECURSOR': 'Not specified','PRECURSOR_AMOUNT': 'Not specified','ADDITIVE': 'Not specified','ADDITIVE_AMOUNT': 'Not specified','PRODUCT': 'sea-urchin-like rutile superstructure','OPERATE_COND': [{'CONDITION': 'Hydrothermal reaction','CONDITION_AMOUNT': 'Not specified','TIME': '36 hours'}]}"
    },
    {
        "instruction": "extract the relevant data from the experimental text",
        "input": "The synthesis focused on controlling the solvent and hydrolysis rate of inorganic precursors to achieve ordered mesoporous titania thin films with large-sized pores. The amphiphilic diblock copolymer poly(styrene-b-ethylene oxide) (PS-b-PEO) was used as the structure-directing agent. The formation of orderly arranged polymeric micelles was crucial for obtaining well-ordered mesoporous titania.",
        "output": "{'PRECURSOR': 'inorganic precursors','PRECURSOR_AMOUNT': 'Not specified','ADDITIVE': 'poly(styrene-b-ethylene oxide) (PS-b-PEO)','ADDITIVE_AMOUNT': 'Not specified','PRODUCT': 'ordered mesoporous titania thin films','OPERATE_COND': [{'CONDITION': 'Solvent and hydrolysis rate control','CONDITION_AMOUNT': 'Not specified','TIME': 'Not specified'}]}"
    },
    {
        "instruction": "extract the relevant data from the experimental text",
        "input": "The synthesis of TiB2 nanocrystals was achieved using a size-controlled inorganic molten-salt technique. The nanocrystals were characterized for structural, surface, colloidal, and thermal properties. The synthesis allowed for a comprehensive study of size-induced changes in the material.",
        "output": "{'PRECURSOR': 'Not specified','PRECURSOR_AMOUNT': 'Not specified','ADDITIVE': 'inorganic molten-salt','ADDITIVE_AMOUNT': 'Not specified','PRODUCT': 'TiB2 nanocrystals','OPERATE_COND': [{'CONDITION': 'Size-controlled molten-salt technique','CONDITION_AMOUNT': 'Not specified','TIME': 'Not specified'}]}"
    },
    {
        "instruction": "extract the relevant data from the experimental text",
        "input": "The synthesis involved the preparation of polysulfone (PSF) membranes modified with titanium dioxide (TiO2) nanoparticles and multiwall carbon nanotubes (MWCNTs). The phase inversion method was used for membrane fabrication. The membranes were characterized for surface hydrophilicity, porosity, and pore structure. The effects of UV/H2O2 pretreatment on humic acid fouling were also investigated.",
        "output": "{'PRECURSOR': 'polysulfone (PSF)','PRECURSOR_AMOUNT': 'Not specified','ADDITIVE': {'ADDITIVE_1': 'titanium dioxide (TiO2) nanoparticles','ADDITIVE_2': 'multiwall carbon nanotubes (MWCNTs)'},'ADDITIVE_AMOUNT': {'ADDITIVE_AMOUNT_1': 'Not specified','ADDITIVE_AMOUNT_2': 'Not specified'},'PRODUCT': 'modified PSF membranes','OPERATE_COND': [{'CONDITION': 'Phase inversion method','CONDITION_AMOUNT': 'Not specified','TIME': 'Not specified'},{'CONDITION': 'UV/H2O2 pretreatment','CONDITION_AMOUNT': 'Not specified','TIME': 'Not specified'}]}"
    },
    {
        "instruction": "extract the relevant data from the experimental text",
        "input": "Ammonium para-tungstate hydrate, ammonium meta-vanadate, oxalic acid, and nanopowder of titanium(IV) oxide were used. Nano-V2O5-WO3/TiO2 (VWT) was prepared by adding nano-TiO2 to ammonium para-tungstate solution, stirring, evaporating, and calcinating. The catalyst was characterized using TEM, EDX, XRD, and BET analysis.",
        "output": "{'PRECURSOR': {'PRECURSOR 1': 'Ammonium para-tungstate hydrate', 'PRECURSOR 2': 'Ammonium meta-vanadate'}, 'PREC_AMOUNT': {'PREC_AMOUNT 1': 'Not specified', 'PREC_AMOUNT 2': 'Not specified'}, 'ADDITIVE': 'Oxalic acid', 'ADD_AMOUNT': 'Not specified', 'DOPANT':  'Nanopowder of titanium(IV) oxide', 'DOP_AMOUNT': 'Not specified', 'SOLVENT': 'Water', 'SOL_AMOUNT': 'Not specified', 'WA_AMOUNT': 'Not specified'}}"
    },
    {
        "instruction": "extract the relevant data from the experimental text",
        "input": "Noncoated nano-ceria and nano-titania suspensions were prepared and characterized using TEM and zeta potential analysis. The suspensions were sonicated and adjusted to pH 5.4.",
        "output": "{'PRECURSOR': 'nano-ceria and nano-titania','PRECURSOR_AMOUNT': 'Not specified','ADDITIVE': 'Not specified','ADDITIVE_AMOUNT': 'Not specified','PRODUCT': 'noncoated nano-ceria and nano-titania suspensions','OPERATE_COND': [{'CONDITION': 'Sonication','CONDITION_AMOUNT': 'Not specified','TIME': 'Not specified'},{'CONDITION': 'pH adjustment','CONDITION_AMOUNT': 'pH 5.4','TIME': 'Not specified'}]}"
    },
    {
        "instruction": "extract the relevant data from the experimental text",
        "input": "Noncoated nTiO2 and nCeO2 suspensions were prepared and characterized using zeta potential analysis and TEM. Suspensions were sonicated and diluted to different concentrations.",
        "output": "{'PRECURSOR': 'nTiO2 and nCeO2','PRECURSOR_AMOUNT': 'Not specified','ADDITIVE': 'Not specified','ADDITIVE_AMOUNT': 'Not specified','PRODUCT': 'noncoated nTiO2 and nCeO2 suspensions','OPERATE_COND': [{'CONDITION': 'Sonication','CONDITION_AMOUNT': 'Not specified','TIME': 'Not specified'},{'CONDITION': 'Dilution','CONDITION_AMOUNT': 'Different concentrations','TIME': 'Not specified'}]}"
    },
    {
        "instruction": "extract the relevant data from the experimental text",
        "input": "TiO2 particles were dispersed in clear acrylic resin to create pigmented coatings. Two types of TiO2 powders (JR-800 and JR-1000) with different size distributions were used. The coatings were applied to standard black paper using a rotating and revolving method.",
        "output": "{'PRECURSOR': 'TiO2 particles','PRECURSOR_AMOUNT': 'Not specified','ADDITIVE': 'clear acrylic resin','ADDITIVE_AMOUNT': 'Not specified','PRODUCT': 'pigmented coatings','OPERATE_COND': [{'CONDITION': 'Dispersion','CONDITION_AMOUNT': 'Not specified','TIME': 'Not specified'},{'CONDITION': 'Application to standard black paper','CONDITION_AMOUNT': 'Rotating and revolving method','TIME': 'Not specified'}]}"
    },
    {
        "instruction": "extract the relevant data from the experimental text",
        "input": "Highly monodisperse CdS particles were prepared using gel electrophoresis for size separation. The particles were characterized using electron microscopy and absorption spectroscopy.",
        "output": "{'PRECURSOR': 'CdS particles','PRECURSOR_AMOUNT': 'Not specified','ADDITIVE': 'Not specified','ADDITIVE_AMOUNT': 'Not specified','PRODUCT': 'highly monodisperse CdS particles','OPERATE_COND': [{'CONDITION': 'Gel electrophoresis','CONDITION_AMOUNT': 'Not specified','TIME': 'Not specified'}]}"
    },
    {
        "instruction": "extract the relevant data from the experimental text",
        "input": "The experimental section includes material fabrication, substrate characterization, cytocompatibility experiments, and statistical analysis. The materials used were poly-lactic-co-glycolic acid (PLGA) and titania (TiO2). The fabrication process involved dissolving PLGA in chloroform, adding NaCl and either nanophase or conventional titania, sonicating, drying, and curing. The substrates were characterized using scanning electron microscopy (SEM), atomic force microscopy (AFM), and electron spectroscopy for chemical analysis (ESCA). Cytocompatibility experiments involved cell adhesion, long-term studies, and pH measurements. Statistical analysis was performed using ANOVA and Duncan\u2019s Multiple Range Test.",
        "output": "{'PRECURSOR': 'poly-lactic-co-glycolic acid (PLGA)','PRECURSOR_AMOUNT': 'Not specified','ADDITIVE': {'ADDITIVE_1': 'chloroform','ADDITIVE_2': 'NaCl','ADDITIVE_3': 'nanophase or conventional titania (TiO2)'},'ADDITIVE_AMOUNT': {'ADDITIVE_AMOUNT_1': 'Not specified','ADDITIVE_AMOUNT_2': 'Not specified','ADDITIVE_AMOUNT_3': 'Not specified'},'PRODUCT': 'PLGA-TiO2 composite substrates','OPERATE_COND': [{'CONDITION': 'Dissolving PLGA in chloroform','CONDITION_AMOUNT': 'Not specified','TIME': 'Not specified'},{'CONDITION': 'Sonicating','CONDITION_AMOUNT': 'Not specified','TIME': 'Not specified'},{'CONDITION': 'Drying and curing','CONDITION_AMOUNT': 'Not specified','TIME': 'Not specified'}]}"
    },
    {
        "instruction": "extract the relevant data from the experimental text",
        "input": "The experimental section includes the deposition and characterization of TiO2 films, in vitro biomimetic response experiments, and the growth kinetics of TiO2 films. The TiO2 films were deposited using reactive DC magnetron sputtering on unheated silicon substrates. The films were characterized using X-ray diffraction (XRD), atomic force microscopy (AFM), and Fourier transform infrared spectroscopy (FTIR). The in vitro biomimetic response was tested by soaking the films in simulated body fluid (SBF) and analyzing the formation of apatite using SEM, XRD, and FTIR.",
        "output": "{'PRECURSOR': 'TiO2','PRECURSOR_AMOUNT': 'Not specified','ADDITIVE': 'simulated body fluid (SBF)','ADDITIVE_AMOUNT': 'Not specified','PRODUCT': 'TiO2 films','OPERATE_COND': [{'CONDITION': 'Reactive DC magnetron sputtering','CONDITION_AMOUNT': 'Unheated silicon substrates','TIME': 'Not specified'},{'CONDITION': 'Soaking in SBF','CONDITION_AMOUNT': 'Not specified','TIME': 'Not specified'}]}"
    },
    {
        "instruction": "extract the relevant data from the experimental text",
        "input": "The experimental section includes anodic oxidation, microstructural characterization, adhesion tests, and results. The titanium plates were anodized in a solution containing \u03b2-glycerophosphate disodium and Ca acetate. The microstructure was characterized using glancing-angle X-ray diffraction (XRD), scanning electron microscopy (SEM), and transmission electron microscopy (TEM). Adhesion tests were performed using a lap-shear test, and the fracture surfaces were examined using SEM.",
        "output": "{'PRECURSOR': 'titanium plates','PRECURSOR_AMOUNT': 'Not specified','ADDITIVE': {'ADDITIVE_1': 'β-glycerophosphate disodium','ADDITIVE_2': 'Ca acetate'},'ADDITIVE_AMOUNT': {'ADDITIVE_AMOUNT_1': 'Not specified','ADDITIVE_AMOUNT_2': 'Not specified'},'PRODUCT': 'anodized titanium plates','OPERATE_COND': [{'CONDITION': 'Anodic oxidation','CONDITION_AMOUNT': 'Solution containing β-glycerophosphate disodium and Ca acetate','TIME': 'Not specified'},{'CONDITION': 'Adhesion tests','CONDITION_AMOUNT': 'Lap-shear test','TIME': 'Not specified'}]}"
    },
    {
        "instruction": "extract the relevant data from the experimental text",
        "input": "The experimental section includes implant surface modification, topographical surface characterization, chemical surface characterization, surgical technique, histological analysis, and statistical analysis. The implants were electropolished and modified with nanocrystalline hydroxyapatite. Surface characterization was performed using optical interferometry and atomic force microscopy (AFM). Chemical characterization was done using X-ray photoelectron spectroscopy (XPS). The implants were surgically placed in rabbit tibias, and histological analysis was performed after 4 weeks. Statistical analysis was performed using the Kruskal-Wallis Test and Mann-Whitney Test.",
