Repository: RQLv1/Controlled-Synthesis-of-TiO2-Nanoparticles-with-Complex-Components-of-Precise-...by-Machine-Learning

# Controlled Synthesis of TiO2 Nanoparticles with Complex Components of Precise Particle Size Distribution Assisted by Machine Learning

## Overview

File: run_json/run3_new.json (part 1 of 2)
[
    {
        "instruction": "extract the relevant data from the experimental text",
        "input": "The titanium dioxide powder with mean particle sizes of 50 nm, 1 \u00b5m, and 10 \u00b5m, respectively, were all provided by Prof. Zhong Jiacheng\u2019s group in Wuhan University, Chemistry Department. For preparation of the slurries, an appropriate quantity of titanium dioxide powder was transferred into a 100 mL flask. Then 0.01% (m/v) PVA was added as dispersant and stabilizer for achieving a homogeneous and stable slurry. The slurries were dispersed with an ultrasonicator for 30 min. The flasks were shaken vigorously prior to analysis.",
        "output": "{'PRECURSOR': 'TiO2', 'PRECURSOR_AMOUNT': 'Not specified', 'ADDITIVE': 'PVA', 'ADDITIVE_AMOUNT': '0.01% (m/v)', 'PRODUCT': 'slurries', 'OPERATE_COND': [{'CONDITION': 'Ultrasonication', 'CONDITION_AMOUNT': '100 mL flask', 'TIME': '30 min'}]}"
    },
    {
        "instruction": "extract the relevant data from the experimental text",
        "input": "For the synthesis of TiO2 nanocomposite particles, both a batch and a semi-batch process have been used. The reaction conditions are listed in Table 1. For a typical run, PS-NaSS brush particles were dispersed in 32 g ethanol. Water with a stoichiometric ratio of TEOT was then added while stirring. The reaction was initiated by adding the solution of 0.15 mL tetraethylorthotitanate (TEOT; TCI) dissolved in 8 mL ethanol. For the batch process, TEOT was added quickly. And for semi-batch process, TEOT solution was added dropwise at a feeding rate of 0.08 mL min-1. The reaction mixture was stirred vigorously for two more hours after the addition of TEOT solution at room temperature. The TiO2 alcosols were then washed with ethanol and water by repeated centrifugation 3 times and redispersed into water after cleaning.",
        "output": "{'PRECURSOR': 'TEOT (tetraethylorthotitanate)', 'PRECURSOR_AMOUNT': '0.15 mL', 'ADDITIVE': 'PS-NaSS brush particles, ethanol, water', 'ADDITIVE_AMOUNT': '32 g ethanol, stoichiometric ratio of water', 'PRODUCT': 'TiO2 nanocomposite particles', 'OPERATE_COND': [{'CONDITION': 'Batch process', 'CONDITION_AMOUNT': 'Quick addition of TEOT', 'TIME': '2 hours'}, {'CONDITION': 'Semi-batch process', 'CONDITION_AMOUNT': 'TEOT added dropwise at 0.08 mL min-1', 'TIME': '2 hours'}, {'CONDITION': 'Stirring', 'CONDITION_AMOUNT': 'Room temperature', 'TIME': '2 hours'}, {'CONDITION': 'Washing', 'CONDITION_AMOUNT': 'Ethanol and water', 'TIME': 'Repeated centrifugation 3 times'}]}"
    },
    {
        "instruction": "extract the relevant data from the experimental text",
        "input": "The synthesis involved preparing UV-cured polysiloxane epoxy coatings containing titanium dioxide through a cationic photopolymerization process. Poly{dimethylsiloxane-co-[2-(3,4-epoxycyclohexyl)ethyl]methylsiloxane} (EPOX) was used as the epoxy resin, and the iodonium salt photoinitiator 4(1-methylethyl)-phenyl(4-methylphenyl)iodoniumtetrakis(pentafluorophenyl) borate (Rhodorsil 2074, PI) was added at 2 wt.-% with respect to the epoxy resin. Titania nanoparticles (TiO2, P25) were dispersed in the epoxy resin to prepare hybrid materials with titania contents ranging between 1 and 2 g/l. The mixtures were ultrasonicated for 15 minutes, coated on glass substrates, and UV irradiated using a Fusion lamp with a light intensity of about 500 mW/cm\u00b2. The resulting coatings were stained with methylene blue for photocatalytic studies.",
        "output": "{'PRECURSOR': 'poly{dimethylsiloxane-co-[2-(3,4-epoxycyclohexyl)ethyl]methylsiloxane} (EPOX)','PRECURSOR_AMOUNT': 'Not specified','ADDITIVE': {'ADDITIVE_1': 'iodonium salt photoinitiator (Rhodorsil 2074, PI)','ADDITIVE_2': 'titania nanoparticles (TiO2, P25)''ADDITIVE_AMOUNT': {'ADDITIVE_AMOUNT_1': '2 wt.-%','ADDITIVE_AMOUNT_2': '1–2 g/l'}'PRODUCT': 'UV-cured polysiloxane epoxy coatings containing TiO2', 'OPERATE_COND': [{'CONDITION': 'Ultrasonication','CONDITION_AMOUNT': 'Not specified','TIME': '15 minutes'},{'CONDITION': 'UV irradiation','CONDITION_AMOUNT': '500 mW/cm²','TIME': 'Not specified'},{'CONDITION': 'Photocatalytic studies','CONDITION_AMOUNT': 'Methylene blue staining','TIME': 'Not specified'}]}"
    },
    {
        "instruction": "extract the relevant data from the experimental text",
        "input": "The synthesis involved the sol-gel precipitation of mixed oxides (silica-titania, silica-zirconia, and silica-alumina) into poly(dimethylsiloxane) (PDMS) networks. Tetraethoxysilane (TEOS) was hydrolyzed and condensed in the presence of PDMS to generate silica and other mixed oxides within the elastomeric matrix. The resulting composites were characterized for mechanical properties, structure, and thermal stability. The filler particle diameters were generally several hundred Angstroms, with narrow size distributions and minimal particle aggregation.",
        "output": "{'PRECURSOR': 'tetraethoxysilane (TEOS)','PRECURSOR_AMOUNT': 'Not specified','ADDITIVE': {'ADDITIVE_1': 'poly(dimethylsiloxane) (PDMS)','ADDITIVE_2': 'mixed oxides (silica-titania, silica-zirconia, silica-alumina)'},'ADDITIVE_AMOUNT': {'ADDITIVE_AMOUNT_1': 'Not specified','ADDITIVE_AMOUNT_2': 'Not specified'},'PRODUCT': 'silica and mixed oxide composites in PDMS networks','OPERATE_COND': [{'CONDITION': 'Sol-gel precipitation','CONDITION_AMOUNT': 'Not specified','TIME': 'Not specified'},{'CONDITION': 'Hydrolysis and condensation','CONDITION_AMOUNT': 'Not specified','TIME': 'Not specified'}]}"
    },
    {
        "instruction": "extract the relevant data from the experimental text",
        "input": "Composite dextran gels were prepared using epichlorohydrin as the covalent cross-linker and polyvalent metal compounds (sulfates or oxides) as modifying agents. Dextran was dissolved in an aqueous alkali solution, dispersed in poly(vinyl acetate) (PVAc) containing toluene, and cross-linked with epichlorohydrin at 50\u00b0C. The gels were modified with various metal sulfates (Mg(II), Zn(II), Co(II), Ni(II), Cu(II), Mn(II), Al(III), Fe(III)) and oxides (MgO, ZnO, Al2O3, TiO2, SiO2). The resulting gels were characterized for swellability and used as stationary phases in size exclusion chromatography (SEC).",
        "output": "{'PRECURSOR': 'dextran','PRECURSOR_AMOUNT': 'Not specified','ADDITIVE': {'ADDITIVE_1': 'epichlorohydrin','ADDITIVE_2': 'poly(vinyl acetate) (PVAc)','ADDITIVE_3': 'metal sulfates (Mg(II), Zn(II), Co(II), Ni(II), Cu(II), Mn(II), Al(III), Fe(III))','ADDITIVE_4': 'metal oxides (MgO, ZnO, Al2O3, TiO2, SiO2)'},'ADDITIVE_AMOUNT': {'ADDITIVE_AMOUNT_1': 'Not specified','ADDITIVE_AMOUNT_2': 'Not specified','ADDITIVE_AMOUNT_3': 'Not specified','ADDITIVE_AMOUNT_4': 'Not specified'},'PRODUCT': 'composite dextran gels','OPERATE_COND': [{'CONDITION': 'Cross-linking','CONDITION_AMOUNT': '50°C','TIME': 'Not specified'},{'CONDITION': 'Modification with metal sulfates and oxides','CONDITION_AMOUNT': 'Not specified','TIME': 'Not specified'},{'CONDITION': 'Characterization (swellability, SEC)','CONDITION_AMOUNT': 'Not specified','TIME': 'Not specified'}]}"
    },
    {
        "instruction": "extract the relevant data from the experimental text",
        "input": "The solid components of three toothpastes (BioRepair, nanosensitive hca, Theramed S.O.S. Sensitive) and a mouth wash (BioRepair) were isolated and analyzed. The toothpastes and mouth wash were dispersed in water, ultrasonicated, and centrifuged to isolate the solid components. The isolated solids were characterized using dynamic light scattering (DLS), nanoparticle tracking analysis (NTA), scanning electron microscopy (SEM), energy-dispersive X-ray spectroscopy (EDX), X-ray powder diffraction (XRD), atomic absorption spectroscopy (AAS), thermogravimetric analysis (TG), and elemental analysis. The toothpastes contained nanoparticles of zinc-substituted hydroxyapatite, amorphous silica, TiO2 (anatase), and Na-Ca-Si-P bioglass.",
        "output": "{'PRECURSOR': 'toothpastes (BioRepair, nanosensitive hca, Theramed S.O.S. Sensitive) and mouth wash (BioRepair)','PRECURSOR_AMOUNT': 'Not specified','ADDITIVE': 'water','ADDITIVE_AMOUNT': 'Not specified','PRODUCT': 'isolated solid components','OPERATE_COND': [{'CONDITION': 'Dispersion and ultrasonication','CONDITION_AMOUNT': 'Not specified','TIME': 'Not specified'},{'CONDITION': 'Centrifugation','CONDITION_AMOUNT': 'Not specified','TIME': 'Not specified'},{'CONDITION': 'Characterization (DLS, NTA, SEM, EDX, XRD, AAS, TG, elemental analysis)','CONDITION_AMOUNT': 'Not specified','TIME': 'Not specified'}]}"
    },
    {
        "instruction": "extract the relevant data from the experimental text",
        "input": "The synthesis involved the graft-polymerization of styrene to a hydrophilic macromer (ST-PVP) adsorbed on ultrafine colloidal metal oxide particles (SiO2, TiO2, Al(OH)3, CeO2-TiO2-SiO2, Fe2O3-TiO2-SiO2). The colloidal solutions were mixed with ST-PVP, ethanol, and tetrahydrofuran, followed by the addition of styrene and the initiator 2,2'-azobis(isobutyronitrile). The mixtures were heated at 70\u00b0C for 4 hours, and the resulting composites were isolated by centrifugation and drying. The composites were characterized using infrared spectroscopy, scanning electron microscopy (SEM), transmission electron microscopy (TEM), and thermal gravimetric analysis (TGA).",
        "output": "{'PRECURSOR': 'styrene', 'PRECURSOR_AMOUNT': 'Not specified', 'ADDITIVE': {'ADDITIVE_1': 'ST-PVP (hydrophilic macromer)','ADDITIVE_2': 'ultrafine colloidal metal oxide particles (SiO2, TiO2, Al(OH)3, CeO2-TiO2-SiO2, Fe2O3-TiO2-SiO2)','ADDITIVE_3': 'ethanol','ADDITIVE_4': 'tetrahydrofuran','ADDITIVE_5': '2,2-azobis(isobutyronitrile) (initiator)'},'ADDITIVE_AMOUNT': {'ADDITIVE_AMOUNT_1': 'Not specified','ADDITIVE_AMOUNT_2': 'Not specified','ADDITIVE_AMOUNT_3': 'Not specified','ADDITIVE_AMOUNT_4': 'Not specified','ADDITIVE_AMOUNT_5': 'Not specified'},'PRODUCT': 'graft-polymerized styrene-metal oxide composites','OPERATE_COND': [{'CONDITION': 'Heating','CONDITION_AMOUNT': '70°C','TIME': '4 hours'},{'CONDITION': 'Centrifugation and drying','CONDITION_AMOUNT': 'Not specified'},{'CONDITION': 'Characterization (infrared spectroscopy, SEM, TEM, TGA)','CONDITION_AMOUNT': 'Not specified'}]}"
    },
    {
        "instruction": "extract the relevant data from the experimental text",
        "input": "The synthesis of TiO2/P(MMA-AA-BA) involved polymerizing acrylate monomers directly onto nano-TiO2 particles to yield core\u2013shell particles. A typical experiment included dissolving SDS in deionized water, adding rutile nano-TiO2 gradually, and dispersing ultrasonically. The nanoparticle suspension was transferred to a flask, heated, and monomers were added over time. The mixture was allowed to react for 5 hours. For comparison, P(MMA-AA-BA) was synthesized without nano-TiO2. TiO2-P(MMA-AA-BA) was prepared by mechanically blending nano-TiO2 into the P(MMA-AA-BA) emulsion.",
        "output": "{'PRECURSOR': 'acrylate monomers','PRECURSOR_AMOUNT': 'Not specified','ADDITIVE': {'ADDITIVE_1': 'SDS (sodium dodecyl sulfate)','ADDITIVE_2': 'rutile nano-TiO2','ADDITIVE_3': 'deionized water'},'ADDITIVE_AMOUNT': {'ADDITIVE_AMOUNT_1': 'Not specified','ADDITIVE_AMOUNT_2': 'Not specified','ADDITIVE_AMOUNT_3': 'Not specified'},'PRODUCT': 'TiO2/P(MMA-AA-BA) core–shell particles','OPERATE_COND': [{'CONDITION': 'Ultrasonic dispersion','CONDITION_AMOUNT': 'Not specified','TIME': 'Not specified'},{'CONDITION': 'Heating and polymerization','CONDITION_AMOUNT': 'Not specified','TIME': '5 hours'},{'CONDITION': 'Mechanical blending (for TiO2-P(MMA-AA-BA))','CONDITION_AMOUNT': 'Not specified'}]}"
    },
    {
        "instruction": "extract the relevant data from the experimental text",
        "input": "The discontinuous dispersion experiments were carried out using an ultrasonic sonotrode immersed in the liquid particle-resin mixture. The setup for the continuous process involved a storage container for the suspension, a toothed wheel pump, and an ultrasonic reactor with a flow-through cell. The suspension was circulated through the ultrasonic cell, and samples were taken at defined times for particle size analysis.",
        "output": "{'PRECURSOR': 'liquid particle-resin mixture','PRECURSOR_AMOUNT': 'Not specified','ADDITIVE': 'Not specified','ADDITIVE_AMOUNT': 'Not specified','PRODUCT': 'dispersed particle-resin mixture','OPERATE_COND': [{'CONDITION': 'Ultrasonic sonotrode immersion','CONDITION_AMOUNT': 'Not specified'},{'CONDITION': 'Continuous process (storage container, toothed wheel pump, ultrasonic reactor)','CONDITION_AMOUNT': 'Defined times for sampling'}]}"
    },
    {
        "instruction": "extract the relevant data from the experimental text",
        "input": "The synthesis involved CuSO4-catalyzed redox-initiated radical polymerization of MMA from amino-functionalized TiO2 nanoparticles. The process included dissolving CuSO4 in water, adding TiO2-NH2 nanoparticles, MMA, and DMSO, and stirring the mixture at 90\u00b0C. The resulting TiO2-g-PMMA nanoparticles were washed and dried. The grafted PMMA chains were cleaved from the nanoparticles for characterization.",
        "output": "{'PRECURSOR': 'MMA (methyl methacrylate)','PRECURSOR_AMOUNT': 'Not specified','ADDITIVE': {'ADDITIVE_1': 'CuSO4','ADDITIVE_2': 'TiO2-NH2 nanoparticles','ADDITIVE_3': 'DMSO'},'ADDITIVE_AMOUNT': {'ADDITIVE_AMOUNT_1': 'Not specified','ADDITIVE_AMOUNT_2': 'Not specified','ADDITIVE_AMOUNT_3': 'Not specified'},'PRODUCT': 'TiO2-g-PMMA nanoparticles','OPERATE_COND': [{'CONDITION': 'Redox-initiated radical polymerization','CONDITION_AMOUNT': '90°C'},{'CONDITION': 'Washing and drying','CONDITION_AMOUNT': 'Not specified'},{'CONDITION': 'Cleavage of PMMA chains for characterization','CONDITION_AMOUNT': 'Not specified'}]}"
    },
    {
        "instruction": "extract the relevant data from the experimental text",
        "input": "The organic-inorganic hybrid porous materials were synthesized using suspension polymerization. PVP and sodium chloride were dissolved in deionized water, and a mixture of n-heptane, St, DVB, BPO, and oleic acid-coated TiO2 was added. The mixture was heated and aged under nitrogen. The resulting porous materials were filtered, washed, and dried. The adsorption experiments involved shaking the porous materials with discarded tea extract solution and analyzing the concentrations of EGCG and CAF using HPLC.",
        "output": "{'PRECURSOR': {'PRECURSOR_1': 'St (styrene)','PRECURSOR_2': 'DVB (divinylbenzene)'},'PRECURSOR_AMOUNT': {'PRECURSOR_AMOUNT_1': '0.5 g'},'ADDITIVE': {'ADDITIVE_1': 'PVP (polyvinylpyrrolidone)','ADDITIVE_2': 'sodium chloride','ADDITIVE_3': 'n-heptane','ADDITIVE_4': 'BPO (benzoyl peroxide)','ADDITIVE_5': 'oleic acid-coated TiO2'},'ADDITIVE_AMOUNT': {'ADDITIVE_AMOUNT_1': '1.0 g','ADDITIVE_AMOUNT_2': '0.5 g','ADDITIVE_AMOUNT_3': '50 mL','ADDITIVE_AMOUNT_4': '0.1 g','ADDITIVE_AMOUNT_5': '1.0 g'},'WATER': 'deionized water','WATER_AMOUNT': '50 mL','PRODUCT': 'organic-inorganic hybrid porous materials','OPERATE_COND': [{'CONDITION': 'Suspension polymerization','CONDITION_AMOUNT': 'Heated under nitrogen',},{'CONDITION': 'Aging','CONDITION_AMOUNT': 'Not specified',},{'CONDITION': 'Filtration, washing, and drying','CONDITION_AMOUNT': 'Not specified',},{'CONDITION': 'Adsorption experiments (HPLC analysis)','CONDITION_AMOUNT': 'Discarded tea extract solution'}]}"
    },
    {
        "instruction": "extract the relevant data from the experimental text",
        "input": "Drying of ethanol: In order to dry ethanol, 250 g of annealed (6 h, 900\u00b0C) calcium oxide was added to 1 L of ethanol. The mixture was refluxed for 8 h. Then absolute ethanol was obtained by distillation. Ethanol was additionally filtered using a Teflon filter (0.2 \u00b5m) and after this the residual water concentration was estimated by Karl\u2013Fischer titration. The typical water concentration was about 1000 ppm.",
        "output": "{'PRECURSOR': 'calcium oxide','PRECURSOR_AMOUNT': '250 g','ADDITIVE': 'ethanol','ADDITIVE_AMOUNT': '1 L','PRODUCT': 'absolute ethanol','OPERATE_COND': [{'CONDITION': 'Annealing of calcium oxide','CONDITION_AMOUNT': '900°C','TIME': '6 h'},{'CONDITION': 'Refluxing','CONDITION_AMOUNT': 'Not specified','TIME': '8 h'},{'CONDITION': 'Distillation','CONDITION_AMOUNT': 'Not specified','TIME': 'Not specified'},{'CONDITION': 'Filtration (Teflon filter, 0.2 µm)','CONDITION_AMOUNT': 'Not specified','TIME': 'Not specified'},{'CONDITION': 'Water concentration measurement (Karl–Fischer titration)','CONDITION_AMOUNT': 'Not specified','TIME': 'Not specified'}]}"
    },
    {
        "instruction": "extract the relevant data from the experimental text",
        "input": "The colloidal suspension was made by mixing NPs of titanium dioxide (TiO2 NPs) in water. The synthesis of TiO2 NPs had been previously described. Briefly, a stock solution with Ti4+ ion concentration of 1 M was prepared by dilution of TiCl4 in HCl (3 M) solution. After that, 50 mL of the stock solution was introduced in 200 mL of distilled water at room temperature. No precipitation occurred. The pH value of the mixture was fixed at 6 by the addition of NaOH. The final volume of the mixture was adjusted with distilled water in order to obtain a Ti4+ ion concentration of 0.15 M. This was followed by a hydrothermal treatment at 473 K during 2 h, which induced a densification and an anatase crystallization. In this paper, aqueous solutions were loaded with 3% in weight of TiO2 NPs, and the measured pH was around 2.",
        "output": "{'PRECURSOR': 'TiCl4','PRECURSOR_AMOUNT': '50 mL of 1 M stock solution','ADDITIVE': {'ADDITIVE_1': 'HCl (3 M)','ADDITIVE_2': 'NaOH','ADDITIVE_3': 'distilled water'},'ADDITIVE_AMOUNT': {'ADDITIVE_AMOUNT_1': 'Not specified','ADDITIVE_AMOUNT_2': 'To adjust pH to 6','ADDITIVE_AMOUNT_3': '200 mL initially, then adjusted for final volume'},'PRODUCT': 'TiO2 nanoparticles (NPs)','OPERATE_COND': [{'CONDITION': 'Dilution and mixing','CONDITION_AMOUNT': 'Room temperature',},{'CONDITION': 'Hydrothermal treatment','CONDITION_AMOUNT': '473 K','TIME': '2 h'},{'CONDITION': 'Colloidal suspension preparation','CONDITION_AMOUNT': '3% weight of TiO2 NPs'}]}"
    },
    {
        "instruction": "extract the relevant data from the experimental text",
        "input": "ATS NCs were prepared through thermal decomposition of corresponding metal diethyldithiocarbamates in oleylamine at various reaction temperatures. The size and morphology of the particles varied depending on the reaction temperature. Monodispersed spherical NCs with an average size of less than 10 nm were formed at relatively low temperatures (<200 \u00b0C), while some particles became polygonal with a wider size distribution at higher temperatures (>300 \u00b0C). The average size and size distribution of ATS NCs were determined by TEM measurement. The X-ray diffraction (XRD) patterns of the obtained ATS NCs were analyzed, and the particles exhibited a broad XRD pattern consistent with orthorhombic Ag8SnS6. The photoelectrochemical properties of ATS NCs were investigated using ZnO electrodes to determine their usefulness for QDSSCs.",
        "output": "{'PRECURSOR': 'metal diethyldithiocarbamates','PRECURSOR_AMOUNT': 'Not specified','ADDITIVE': 'oleylamine','ADDITIVE_AMOUNT': 'Not specified','PRODUCT': 'ATS NCs (Ag8SnS6 nanocrystals)','OPERATE_COND': [{'CONDITION': 'Thermal decomposition','CONDITION_AMOUNT': 'Various temperatures (<200 °C and >300 °C)',},{'CONDITION': 'Characterization (TEM, XRD)','CONDITION_AMOUNT': 'Not specified',},{'CONDITION': 'Photoelectrochemical property investigation','CONDITION_AMOUNT': 'ZnO electrodes'}]}"
    },
    {
        "instruction": "extract the relevant data from the experimental text",
        "input": "The experimental procedure involved the synthesis of titania nanoparticles using various methods, including in-situ synthesis, and their incorporation into ammonium perchlorate composite propellants (APCP). The mechanical properties of the propellants were tested using uniaxial tensile testing to measure ultimate strength, ductility, and elastic modulus. Advanced imaging techniques, such as TEM, were used to characterize particle size and network type. The propellants were mixed and cast, and the mechanical properties were compared to a baseline formulation without titania nanoparticles. The effect of the nanoparticles on propellant density and mechanical performance was analyzed.",
        "output": "{'PRECURSOR': 'ammonium perchlorate (AP)','PRECURSOR_AMOUNT': 'Not specified','ADDITIVE': 'titania nanoparticles','ADDITIVE_AMOUNT': 'Not specified','PRODUCT': 'ammonium perchlorate composite propellants (APCP)','OPERATE_COND': [{'CONDITION': 'In-situ synthesis of titania nanoparticles',},{'CONDITION': 'Mixing and casting of propellants',},{'CONDITION': 'Uniaxial tensile testing',},{'CONDITION': 'Characterization (TEM)'}]}"
    },
    {
        "instruction": "extract the relevant data from the experimental text",
        "input": "The experimental setup involved a spherical 5-liter test bomb with a central 30 Joule fused wire ignition source. The bomb was placed in a constant temperature oven at 60\u00b0C and 16 psia to simulate vent header conditions. Mixtures of fuel vapor, oxygen, and diluent were made up by partial pressures, and the oxygen concentration was confirmed using a paramagnetic analyzer. The flammability envelope of methane was first established, followed by tests to determine the effect of methane enrichment gas on the flammability envelope of ethylene, hydrogen, methyl alcohol, and ethyl ether. The measured UFL envelopes were compared with Le Chatelier Rule predictions.",
        "output": "{'PRECURSOR': {'PRECURSOR_1': 'methane','PRECURSOR_2': 'ethylene','PRECURSOR_3': 'hydrogen','PRECURSOR_4': 'methyl alcohol','PRECURSOR_5': 'ethyl ether'},'PRECURSOR_AMOUNT': 'Not specified','ADDITIVE': {'ADDITIVE_1': 'oxygen','ADDITIVE_2': 'diluent'},'ADDITIVE_AMOUNT': 'Not specified','PRODUCT': 'flammability envelope data','OPERATE_COND': [{'CONDITION': 'Test bomb setup','CONDITION_AMOUNT': '5-liter spherical bomb, 30 Joule ignition source',},{'CONDITION': 'Temperature and pressure control','CONDITION_AMOUNT': '60°C, 16 psia',},{'CONDITION': 'Flammability testing','CONDITION_AMOUNT': 'Partial pressure mixtures',},{'CONDITION': 'Oxygen concentration confirmation'}]}"
    },
    {
        "instruction": "extract the relevant data from the experimental text",
        "input": "The TiO2 nanoparticles were prepared via the hydrolysis of tetra-titanium isopropoxide (TTIP). A colloidal sol containing 3 g of TiO2 nanoparticles was prepared using a ball-milling process. The TiO2 films were deposited by spin coating the colloidal sol on quartz substrates and subsequently annealing the films at 600\u00b0C for various durations. The crystal structure and crystallinity of the TiO2 films were investigated using XRD, and the crystallite size was evaluated using the Scherrer equation. The specific surface areas of the powders were measured using a BET analyzer. TEM was used to investigate the morphologies and structures of the nanoparticles. The photocatalytic activity of the TiO2 films was estimated by monitoring the decomposition of stearic acid cast onto the films.",
        "output": "{'PRECURSOR': 'tetra-titanium isopropoxide (TTIP)','PRECURSOR_AMOUNT': 'Not specified','ADDITIVE': 'Not specified','ADDITIVE_AMOUNT': 'Not specified','PRODUCT': 'TiO2 nanoparticles and films','OPERATE_COND': [{'CONDITION': 'Hydrolysis of TTIP','CONDITION_AMOUNT': 'Not specified',},{'CONDITION': 'Ball-milling process','CONDITION_AMOUNT': '3 g of TiO2 nanoparticles',},{'CONDITION': 'Spin coating and annealing','CONDITION_AMOUNT': '600°C',},{'CONDITION': 'Characterization (XRD, TEM, BET)',},{'CONDITION': 'Photocatalytic activity testing','CONDITION_AMOUNT': 'Decomposition of stearic acid'}]}"
    },
    {
        "instruction": "extract the relevant data from the experimental text",
        "input": "Nanocrystalline titania powders were prepared by a sol-gel process. The powders were heat-treated above 620 K to remove water and organic components. The samples were analyzed using X-ray diffraction (XRD) and differential scanning calorimetry (DSC). The XRD patterns showed that the powders were predominantly composed of anatase phase crystallites, with some rutile phase in larger grained powders. The Debye temperature was measured using a two-temperature XRD technique and DSC method.",
        "output": "{'PRECURSOR': 'Not specified','PRECURSOR_AMOUNT': 'Not specified','ADDITIVE': 'Not specified','ADDITIVE_AMOUNT': 'Not specified','PRODUCT': 'nanocrystalline titania powders','OPERATE_COND': [{'CONDITION': 'Sol-gel process','CONDITION_AMOUNT': 'Not specified',},{'CONDITION': 'Heat treatment','CONDITION_AMOUNT': 'Above 620 K',},{'CONDITION': 'Characterization (XRD, DSC)'},{'CONDITION': 'Debye temperature measurement','CONDITION_AMOUNT': 'Two-temperature XRD technique and DSC method'}]}"
    },
    {
        "instruction": "extract the relevant data from the experimental text",
        "input": "Three different samples of TiO2/Al2O3 mixtures were prepared. The first sample was a physical mixture of TiO2 and Al2O3 powders. The second sample was prepared similarly but using TiO2 and Al2O3 powders of similar size. The third sample was prepared by wetness impregnation of Al2O3 with a Ti(OCH(CH3)2)4 alcoholate precursor, followed by calcination. The samples were analyzed using XPS and TEM.",
        "output": "{'PRECURSOR': {'PRECURSOR_1': 'TiO2 powder','PRECURSOR_2': 'Al2O3 powder','PRECURSOR_3': 'Ti(OCH(CH3)2)4 alcoholate precursor'},'PRECURSOR_AMOUNT': 'Not specified','ADDITIVE': 'Not specified','ADDITIVE_AMOUNT': 'Not specified','PRODUCT': 'TiO2/Al2O3 mixtures','OPERATE_COND': [{'CONDITION': 'Physical mixing (Sample 1)'},{'CONDITION': 'Physical mixing with similar-sized powders (Sample 2)'}]}"
    },
    {
        "instruction": "extract the relevant data from the experimental text",
        "input": "TiO2, SnO2, and SiO2 nanoparticles were synthesized using non-aqueous processes. The nanoparticles were precipitated in ether, dialyzed, and redispersed in water. The size distributions were measured using DLS, and the morphology was investigated using TEM. The nanoparticles were then used to crosslink guar gum (GG) and hydroxypropyl guar (HPG) solutions, and the interaction was studied using isothermal titration calorimetry (ITC).",
        "output": "{'PRECURSOR': {'PRECURSOR_1': 'TiO2 nanoparticles','PRECURSOR_2': 'SnO2 nanoparticles','PRECURSOR_3': 'SiO2 nanoparticles'},'PRECURSOR_AMOUNT': 'Not specified','ADDITIVE': {'ADDITIVE_1': 'ether','ADDITIVE_2': 'water','ADDITIVE_3': 'guar gum (GG)','ADDITIVE_4': 'hydroxypropyl guar (HPG)'},'ADDITIVE_AMOUNT': 'Not specified','PRODUCT': 'nanoparticle-crosslinked GG and HPG solutions','OPERATE_COND': [{'CONDITION': 'Non-aqueous synthesis'},{'CONDITION': 'Precipitation and dialysis'},{'CONDITION': 'Crosslinking and ITC study'}]}"
    },
    {
        "instruction": "extract the relevant data from the experimental text",
        "input": "TiO2 nanoparticles were synthesized by a sol-gel method using various dicarboxylic acids as modifiers. The acids included oxalic acid, malonic acid, succinic acid, glutaric acid, adipic acid, maleic acid, fumaric acid, malic acid, and tartaric acid. The synthesized particles were characterized using FTIR, UV-DRS, XRD, SEM, TEM, SAED, EDX, and BET surface area measurement. The photocatalytic activity of the samples was tested by degrading methylene blue under direct sunlight.",
        "output": "{'PRECURSOR': 'Not specified','PRECURSOR_AMOUNT': 'Not specified','ADDITIVE': {'ADDITIVE_1': 'oxalic acid','ADDITIVE_2': 'malonic acid','ADDITIVE_3': 'succinic acid','ADDITIVE_4': 'glutaric acid','ADDITIVE_5': 'adipic acid','ADDITIVE_6': 'maleic acid','ADDITIVE_7': 'fumaric acid','ADDITIVE_8': 'malic acid','ADDITIVE_9': 'tartaric acid'},'ADDITIVE_AMOUNT': 'Not specified','PRODUCT': 'TiO2 nanoparticles','OPERATE_COND': [{'CONDITION': 'Sol-gel synthesis'},{'CONDITION': 'Photocatalytic activity testing','CONDITION_AMOUNT': 'Degradation of methylene blue under sunlight'}]}"
    },
    {
        "instruction": "extract the relevant data from the experimental text",
        "input": "The experimental section details the materials and methods used in the study. Titanium dioxide (TiO2) and mineral oil were used as the primary materials. TiO2 was dialyzed and dehydrated, and stock dispersions were prepared by ultrasonication. Mineral oil emulsions were produced similarly, with the addition of surfactants (SDS, CTAB, and Triton X-100) to study their effects. Zeta potentials were measured using a Rank Bros. Mark II apparatus, and aggregation kinetics were studied using photon correlation spectroscopy (PCS). The PCS measurements were taken at a scattering angle of 90\u00b0, and the stability ratios were determined from the initial slopes of the apparent average particle diameter over time. The experiments were conducted at 24\u00b0C, and pH was adjusted using HNO3 or KOH solutions. The results of zeta potential measurements and stability ratio computations were compared to theoretical models, showing good agreement between experimental and computed stability ratios for heteroaggregation.",
        "output": "{'PRECURSOR': {'PRECURSOR_1': 'titanium dioxide (TiO2)','PRECURSOR_2': 'mineral oil'},'PRECURSOR_AMOUNT': 'Not specified','ADDITIVE': {'ADDITIVE_1': 'SDS (sodium dodecyl sulfate)','ADDITIVE_2': 'CTAB (cetyltrimethylammonium bromide)','ADDITIVE_3': 'Triton X-100','ADDITIVE_4': 'HNO3','ADDITIVE_5': 'KOH'},'ADDITIVE_AMOUNT': 'Not specified','PRODUCT': 'TiO2 and mineral oil emulsions','OPERATE_COND': [{'CONDITION': 'Dialysis and dehydration of TiO2','CONDITION_AMOUNT': 'Not specified','TIME': 'Not specified'},{'CONDITION': 'Ultrasonication for stock dispersions','CONDITION_AMOUNT': 'Not specified','TIME': 'Not specified'},{'CONDITION': 'Zeta potential measurement','CONDITION_AMOUNT': 'Rank Bros. Mark II apparatus','TIME': 'Not specified'},{'CONDITION': 'Aggregation kinetics study (PCS)','CONDITION_AMOUNT': 'Scattering angle of 90°','TIME': 'Not specified'},{'CONDITION': 'pH adjustment','CONDITION_AMOUNT': 'HNO3 or KOH solutions','TIME': 'Not specified'},{'CONDITION': 'Temperature control','CONDITION_AMOUNT': '24°C','TIME': 'Not specified'}]}"
    },
    {
        "instruction": "extract the relevant data from the experimental text",
        "input": "Optical waveguide lightmode spectroscopy (OWLS) was used to measure the adsorption kinetics of fibronectin onto a smooth silica\u2013titania surface under laminar flow conditions. Human fibronectin was obtained from Sigma and used as received. The adsorbing surface was a planar Si(Ti)O2 optical waveguide incorporating a grating coupler, onto which was sealed a small hemicylindrical flow-through cuvette. The flow cell was mounted on the head of an IOS-1 integrated optics scanner. Before use, waveguides were immersed in a 2% aqueous solution of sodium dodecyl sulfate for 10 min and then rinsed extensively with Nanopure water. Once the adsorbing surface was assembled into the flow cell, pH buffer flowed through the cuvette at a wall shear rate of 16 s\u22121 until the lightmode spectrum was stable, upon which the flow was switched to fibronectin dissolved in the same buffer at concentration c. The lightmode spectrum of the waveguide was repeatedly scanned, and the effective refractive indices of the zeroth transverse electric and transverse magnetic modes were evaluated to yield the surface density \u0393 of the adsorbed protein.",
        "output": "{'PRECURSOR': 'human fibronectin','PRECURSOR_AMOUNT': 'Not specified','ADDITIVE': {'ADDITIVE_1': 'sodium dodecyl sulfate (SDS)','ADDITIVE_2': 'Nanopure water','ADDITIVE_3': 'pH buffer'},'ADDITIVE_AMOUNT': {'ADDITIVE_AMOUNT_1': '2% aqueous solution','ADDITIVE_AMOUNT_2': 'Not specified','ADDITIVE_AMOUNT_3': 'Not specified'},'PRODUCT': 'adsorbed fibronectin on silica–titania surface','OPERATE_COND': [{'CONDITION': 'Surface preparation','CONDITION_AMOUNT': '2% SDS for 10 min, rinsed with Nanopure water','TIME': '10 min'},{'CONDITION': 'Flow-through cuvette setup','CONDITION_AMOUNT': 'Wall shear rate of 16 s⁻¹','TIME': 'Until lightmode spectrum is stable'},{'CONDITION': 'Adsorption kinetics measurement (OWLS)','CONDITION_AMOUNT': 'Not specified','TIME': 'Not specified'},{'CONDITION': 'Effective refractive index evaluation','CONDITION_AMOUNT': 'Zeroth transverse electric and transverse magnetic modes','TIME': 'Not specified'}]}"
    },
    {
        "instruction": "extract the relevant data from the experimental text",
        "input": "The experimental setup included a flow cloud chamber (FCC) to examine the effects of surface properties, particle size, and vapor substance on the nucleation process. Two types of aerosols, SiO2 and TiO2, were tested. The size dependence of the critical supersaturation required to induce heterogeneous nucleation in the diameter range 20 to 90 nm was experimentally measured. The law of corresponding states was extended to the heterogeneous nucleation, and the critical supersaturation was correlated as a function of reduced temperature. The contact angles of particles with n-butanol were measured using the sessile drop technique. The removal efficiency was determined by comparing particle concentrations at the inlet and the outlet of the FCC, measured by an ultra-fine condensation particle counter.",
        "output": "{'PRECURSOR': {'PRECURSOR_1': 'SiO2 aerosols','PRECURSOR_2': 'TiO2 aerosols'},'PRECURSOR_AMOUNT': 'Not specified','ADDITIVE': 'n-butanol','ADDITIVE_AMOUNT': 'Not specified','PRODUCT': 'nucleation data for SiO2 and TiO2 aerosols','OPERATE_COND': [{'CONDITION': 'Flow cloud chamber (FCC) setup','CONDITION_AMOUNT': 'Not specified','TIME': 'Not specified'},{'CONDITION': 'Critical supersaturation measurement','CONDITION_AMOUNT': 'Diameter range 20 to 90 nm','TIME': 'Not specified'},{'CONDITION': 'Contact angle measurement','CONDITION_AMOUNT': 'Sessile drop technique','TIME': 'Not specified'},{'CONDITION': 'Removal efficiency determination','CONDITION_AMOUNT': 'Ultra-fine condensation particle counter','TIME': 'Not specified'}]}"
    },
    {
        "instruction": "extract the relevant data from the experimental text",
        "input": "A composite containing nanosized gold particles was prepared through vapor deposition of gold onto a nylon-11 oligomer film followed by heat treatment at 120\u00b0C. The gold content in the composite was ca. 14.9 wt%, and the mean size of the gold particles prepared was ca. 5.0 nm. Modification of P25-TiO2 particles by using the composite was carried out by dissolving the composite in CH2Cl2 to give a stable colloidal solution with a gold concentration of 4.6 mmol L\u22121. The TiO2 particles were suspended in CH2Cl2 with stirring, and the colloidal solution of the gold particles was poured into the suspension. After several hours of stirring, the modified TiO2 particles were separated by filtration through a 0.8-\u00b5m PTFE membrane filter and then dried at 40\u00b0C in air. Immobilization of the gold particles onto the surface of TiO2 was carried out by a two-step calcination of the modified TiO2: in the first step at 500\u00b0C for 1 h under vacuum, and in the second step at 400\u00b0C for 1 h in air. The samples were characterized by visible reflection spectroscopy, infrared spectroscopy (IR), X-ray diffraction (XRD), and transmission electron microscopy (TEM). The catalytic property of the supported gold catalyst on TiO2 was examined on CO oxidation by using a flow type reactor.",
        "output": "{'PRECURSOR': {'PRECURSOR_1': 'nylon-11 oligomer film','PRECURSOR_2': 'P25-TiO2 particles'PRECURSOR_AMOUNT': 'Not specifie'ADDITIVE': {'ADDITIVE_1': 'gold (vapor deposition)','ADDITIVE_2': 'CH2Cl2','ADDITIVE_3': 'PTFE membrane filter'}'ADDITIVE_AMOUNT': {'ADDITIVE_AMOUNT_1': '14.9 wt%','ADDITIVE_AMOUNT_2': '4.6 mmol L⁻¹','ADDITIVE_AMOUNT_3': '0.8 µm'},'PRODUCT': 'gold-modified TiO2 particles'OPERATE_COND': [{'CONDITION': 'Vapor deposition and heat treatment','CONDITION_AMOUNT': '120°C','TIME': 'Not specified'},{'CONDITION': 'Stirring and filtration','CONDITION_AMOUNT': 'Not specified','TIME': 'Several hours'},{'CONDITION': 'Drying','CONDITION_AMOUNT': '40°C in air','TIME': 'Not specified'},{'CONDITION': 'Two-step calcination','CONDITION_AMOUNT': '500°C (vacuum) and 400°C (air)','TIME': '1 h each'},{'CONDITION': 'Characterization (visible reflection spectroscopy, IR, XRD, TEM)','CONDITION_AMOUNT': 'Not specified','TIME': 'Not specified'},{'CONDITION': 'Catalytic property testing (CO oxidation)','CONDITION_AMOUNT': 'Flow type reactor','TIME': 'Not specified'}]}"
    },
    {
        "instruction": "extract the relevant data from the experimental text",
        "input": "Phosphate impregnated titania samples with varying amounts of phosphate were prepared by solid\u2013solid kneading as well as aqueous impregnation method. All the samples were characterized by XRD, TG-DTA, and N2 adsorption\u2013desorption isotherm. The catalytic activity of all the samples for dehydrogenation/dehydration of 2-propanol was studied using a fixed bed catalytic reactor with on-line GC. Prior to reaction, catalysts were preheated in nitrogen atmosphere at 673 K for 1 h. Alcohol was supplied to the reactor by bubbling nitrogen gas through the alcohol container at 30\u00b0C. Reaction products were analyzed by means of GC in FID mode using Porapak Q columns. The cumene cracking/dehydrogenation reaction was carried out in a micropulse reactor using nitrogen as the carrier gas in the temperature range of 673 to 873 K. Prior to the experiment, the catalyst was activated at 773 K for 1 h in a nitrogen stream. The volume of one cumene pulse was maintained at 1 ml (7.2 mmol). All the products were analyzed by GC using a 10 ft SS column with 10% TCEP.",
        "output": "{'PRECURSOR': 'titania','PRECURSOR_AMOUNT': 'Not specified','ADDITIVE': {'ADDITIVE_1': 'phosphate','ADDITIVE_2': 'nitrogen gas','ADDITIVE_3': '2-propanol','ADDITIVE_4': 'cumene'},'ADDITIVE_AMOUNT': {'ADDITIVE_AMOUNT_1': 'Varying amounts','ADDITIVE_AMOUNT_2': 'Not specified','ADDITIVE_AMOUNT_3': 'Not specified','ADDITIVE_AMOUNT_4': '1 ml (7.2 mmol)'},'PRODUCT': 'phosphate-impregnated titania catalysts','OPERATE_COND': [{'CONDITION': 'Solid-solid kneading and aqueous impregnation','CONDITION_AMOUNT': 'Not specified','TIME': 'Not specified'},{'CONDITION': 'Characterization (XRD, TG-DTA, N2 adsorption–desorption isotherm)','CONDITION_AMOUNT': 'Not specified','TIME': 'Not specified'},{'CONDITION': 'Catalytic activity testing (2-propanol dehydrogenation/dehydration)','CONDITION_AMOUNT': 'Fixed bed catalytic reactor, GC analysis','TIME': 'Not specified'},{'CONDITION': 'Preheating for catalytic reaction','CONDITION_AMOUNT': '673 K in nitrogen','TIME': '1 h'},{'CONDITION': 'Cumene cracking/dehydrogenation','CONDITION_AMOUNT': 'Micropulse reactor, 673–873 K','TIME': 'Not specified'},{'CONDITION': 'Catalyst activation for cumene reaction','CONDITION_AMOUNT': '773 K in nitrogen','TIME': '1 h'}]}"
    },
    {
        "instruction": "extract the relevant data from the experimental text",
