Repository: RQLv1/Controlled-Synthesis-of-TiO2-Nanoparticles-with-Complex-Components-of-Precise-...by-Machine-Learning

# Controlled Synthesis of TiO2 Nanoparticles with Complex Components of Precise Particle Size Distribution Assisted by Machine Learning

## Overview

File: run_json/run4.json
[
    {
    "instruction": "extract the relevant data from the experimental text",
    "input": "Co/Sn co-doped TiO2 nanoparticles were synthesized using the sol-gel method. Titanium (IV) butoxide (TBT) was mixed with ethanol and ethyl acetoacetate, followed by the addition of stannous chloride and cobalt nitrate hexahydrate. The solution was aged for 24 hours, dried at 100°C, and calcined at 475°C for 1 hour. The resulting nanoparticles were characterized using XRD, BET, and UV-Vis spectroscopy.",
    "output": {}
    },
    {
    "instruction": "extract the relevant data from the experimental text",
    "input": "TiO2 nanoparticles were synthesized using the sol-gel method, and Ag/Cu co-doping was achieved via the impregnation method. Titanium tetraisopropoxide (TTIP) was mixed with 2-propanol and hydrochloric acid, followed by hydrolysis and drying. The dried powder was calcined at 450°C for 1 hour. Ag and Cu were doped by adding silver nitrate and copper nitrate to the TiO2 suspension, followed by stirring and drying. The final product was characterized using XRD, FESEM, and BET analysis.",
    "output": {}
    },
    {
    "instruction": "extract the relevant data from the experimental text",
    "input": "Ti(OBu)4 was added to the mixture, and the stems were soaked for 48 h. After washing and drying, the stems were calcined at 600°C for 2 h.",
    "output": {}
    },
    {
    "instruction": "extract the relevant data from the experimental text",
    "input": "TEOS was partially hydrolyzed in 2-methoxyethanol with HCl. TTIP was added, and the mixture was stirred and sonicated. PEI was added, and the mixture was aged and dried. The hybrid xerogel was calcined at 550°C.",
    "output": {}
    },
    {
    "instruction": "extract the relevant data from the experimental text",
    "input": "TiO2 powder was dispersed in NaOH solution and subjected to hydrothermal treatment in a Teflon-lined autoclave. The precipitate was washed, centrifuged, and dried.",
    "output": {}
    },
    {
    "instruction": "extract the relevant data from the experimental text",
    "input": "TiO2 and Y2O3 powders were used, with graphitic powders added as pore formers.The powders were homogenized, freeze-dried, pressed, and sintered at 1100°C or 1400°C.",
    "output": {}
    },
    {
    "instruction": "extract the relevant data from the experimental text",
    "input": "Titanium oxychloride solution was prepared and mixed with HMTA, urea, and surfactant. Paraffin oil was added to form an emulsion. The mixture was dispersed into hot silicone oil to form gel microspheres, which were washed, dried, and calcined.",
    "output": {}
    },
    {
    "instruction": "extract the relevant data from the experimental text",
    "input": "Samples were prepared following a general solvent deficient method that can be used to synthesize many metal and mixed metal oxides. Approximately 3.0 ml TiCl4, 0.54 g Al(NO3)3·9H2O, and 9.1 g NH4HCO3 (ABC) were mixed together. The order in which starting materials were mixed was varied in design of experiment (DOE) 1 but held constant in DOE 2 (TiCl4 and Al(NO3)3·9H2O mixed together in a mortar and pestle for 1 min, after which ABC was added and mixed for an additional minute). Distilled H2O was added in the amount and at the speed outlined in the DOEs 1 and 2. The slurry was then mixed for 5 min to form a stabilized anatase precursor. For DRC samples, the slurry was dried in air, rinsed with 2 l of distilled water using a vacuum filtration system at room temperatures, and then immediately calcined. For DCR samples, the slurry was dried in air, calcined, rinsed with 2 l of distilled water using a vacuum filtration system at room temperatures, and subsequently dried at 100 °C for 24 h.",
    "output": {}
    },
    {
    "instruction": "extract the relevant data from the experimental text",
    "input": "The preparation of spindle-shaped nanoporous anatase TiO2: 1 mL TBOT was added to 50 mL acetic acid under continuous stirring. The obtained suspension was transferred to a 100 mL Teflon-lined stainless-steel autoclave, which was then heated at 200 °C for 24 h. After the autoclave cooled to room temperature, the product was collected, dried, and calcined at 400 °C for 30 min. The preparation of heterostructured TiO2–Ag3PO4 photocatalyst: The TiO2–Ag3PO4 heterostructure with different mass ratios ranging from 4:1 to 1:4 were prepared by an in situ precipitation method. A typical process of TiO2–Ag3PO4 nanocomposites at the mass ratio of 1:2 is as follows: 50 mg of spindle-shaped nanoporous anatase TiO2 was dispersed in 25 mL of distilled water, and 120 mg of AgNO3 was added to the suspension. After the mixture was stirred for 60 min, 0.24 mmol of Na2HPO4, previously dissolved in 25 mL deionized water, was dropped into the above mixture solution. After the resulting solution was magnetically stirred for 5 h, the product was filtered, washed, and dried at 50 °C.",
    "output": {}
    },
    {
    "instruction": "extract the relevant data from the experimental text",
    "input": "In a typical synthesis procedure, 1 g of P123 was dissolved in 35.00 mL acetic acid with continuous stirring for 30 min at 350 rpm and room temperature to form a clear solution. A specified amount (1, 1.5, 2, 2.5, 3, and 3.5 mL) of TBT were added dropwise to the above solution with continuous stirring, the corresponding molar ratios of TBT/P123 were 17.04, 25.56, 34.08, 42.60, 51.12, and 59.64, respectively. The resulting white suspension was stirred for 2 h at 350 rpm and room temperature. Then, the mixture was transferred and sealed in a 100 mL Teflon-lined autoclave, heated to 150 °C for 24 h. After cooling to room temperature, the white precipitate was collected by centrifugation (8000 rpm, 10 min), washed alternately with deionized water and ethanol three times, and dried in air at 60 °C for 12 h. Finally, the products were annealed in a tube furnace at 500 °C for 3 h with a heat rate of 1 °C min−1 in air.",
    "output": {}
    },
    {
    "instruction": "extract the relevant data from the experimental text",
    "input": "The 2 % (w/v) CN solution is prepared by dissolving CN and HOBt in double distilled water at 1:1 weight ratio. The 10 % (w/v) PVA solution is prepared by dissolving PVA in double distilled water at room temperature and the solution is stirred separately for 24 h. The 2 % prepared CN solution is mixed with 10 % of PVA solution at weight ratios of 50:50 and then 15 weight % of LiClO4 salt is mixed with PVA-CN solution. The obtained mixtures were vigorously stirred for 24 h and finally different weight % of TiO2 is added into the prepared solution. The resulting homogeneous mixture was casted in Petri dishes and dried in hot air vacuum at 45 °C for 72 h to remove the solvent completely. The dried nanocomposite films were peeled from the Petri dishes and kept in vacuum desiccators for further studies.",
    "output": {}
    },
    {
    "instruction": "extract the relevant data from the experimental text",
    "input": "Gel combustion method was adopted for the synthesis of BTS for the first time. Initially BaCO3 was heated at 800 °C for 10 h to remove the adsorbed moisture. Stoichiometric amount of BaCO3 was dissolved in 2 M HCl. The required quantity of Titanyl acetyl acetonate was dissolved in concentrated HNO3 and mixed with the BaCO3 solution. Fumed silica was added to the resultant solution by fixing the molar ratio between Ba and Si as 1. Glycine was added to the solution as complexing agent as well as fuel. Glycine to metal concentration was maintained at 2. The solutions were evaporated at 90 °C for 4 h on a hot plate on continuous stirring. The volume was reduced till the initial point of gel formation. Solutions were kept at 450 °C in a preheated furnace for 2 h. The carbonaceous powder thus obtained was ground and pelletised at 500 MPa pressure and the pellet was heated at 900 °C for 19 h for the final synthesis of BTS.",
    "output": {}
    },
    {
    "instruction": "extract the relevant data from the experimental text",
    "input": "The chemical system used in this work was adapted from a peroxy system originally published by Uekawa et al. [13]. For example, 2 ml of titanium isopropoxide (TIP) (Alpha Aesar, 97%) was measured under nitrogen into a 50 ml flask. The flask was placed in a room temperature water bath, and 30 ml anhydrous ethanol (Fisher) was rapidly added while stirring, at which point fine white precipitates often formed in the clear solution. 0.15 ml acetic acid (Aldrich, 99.8%) was added, and the solution was left stirring rapidly until the precipitates dissolved and the solution was clear and colorless (5–10 min). 8 ml of aqueous H2O2 (Fisher, 34–37%) was then added, resulting in a bright orange, transparent solution. Total solution volume was filled to 50 ml with EtOH, and the flask was capped with a rubber stopper containing a small hole to allow for oxygen evolution with minimum solvent loss. The solution was stirred at room temperature for various times between 15 min and 7 h. The solution slowly changed from orange to transparent yellow over approximately 5 h reaction time. The solution was reacted at room temperature for 5–7 h prior to any aging. The above solution was aged at 75°C for various periods of time (0–120 h). After 30 min of heating, the solution became translucent yellow and noticeably more viscous. After approximately 60 min at temperature, an opaque, pale yellow gel had formed. Films deposited from fresh solution were made during the initial reaction period, prior to any aging. Films deposited from aged solution were made after the amount of aging indicated in the text. Glass cover slips were used as substrates for film deposition. Substrates were cleaned prior to use by washing with detergent and rinsing with deionized water, followed by sonicating for 15 min in acetone and drying at 100°C. Thin films were deposited from fresh solution through spin-coating. Thick films made from aged solution were deposited through a simple doctor blade method. In brief, scotch tape was placed on the substrates to form a channel of uniform thickness. A small amount of viscous sol-gel solution was then placed in the channel and smoothed in with the edge of a glass microscope slide. X-ray diffraction (XRD) was performed on a Siemens D500 using CuKα radiation. Fourier transform infrared spectroscopy (FTIR) was done on an Avatar 370 FTIR. Atomic force microscopy (AFM) images were taken on a Digital Instruments Multimode AFM with a Nanoscope 3A Scanner Controller in tapping mode. Dynamic light scattering (DLS) was done on a Brookhaven Instruments BI-9000AT Digital Autocorrelator with a BI-200SM Goniometer. DLS measurements were performed in doubly filtered (0.2 µm) anhydrous ethanol (Fisher). Sample containers for DLS measurements were rinsed three times with doubly filtered ethanol prior to use.",
    "output": {}
    },
    {
    "instruction": "extract the relevant data from the experimental text",
    "input": "Wet gels of TiO2 were prepared by hydrolysis of titanium n-butoxide, Ti(OC4H9)4 (TNB), in a methanol solution with acid catalyst. The molar ratios used for the synthesis was TNB:H2O:methanol:HNO3 = 1:2:12:0.06 [12]. Firstly, TNB was dissolved into a mixture of methanol and small amount of H2O at room temperature. After stirring for 30 min, the catalyst solution of methanol, H2O and HNO3 was added to the TNB solution under continuous stirring. The solution gelled in 2 min. The wet gel, 4.5 cm in diameter and 5.5 cm high, was aged at room temperature for 1 day, and placed in a supercritical extraction system (Supercritical Fluid Extraction System, Newport Scientific Inc.). The solvent was extracted by flowing supercritical carbon dioxide with a flow rate of 5.5 l min−1 at 60°C and 22 MPa for 4 h (“aerogel”, Figure 1). The corresponding xerogel was prepared by drying the aged wet gel at 90°C for 24 h under atmospheric pressure. Changes in the microstructure of the gels during heating were investigated using thermogravimetric and differential thermal analysis (TG-DTA). The TG-DTA measurements were carried out using a Seiko Exstar 6000 TG/DTA 6200 System under flowing air of 300 ml min−1 at a heating rate of 10°C min−1. Crystallization behaviors of the gels were investigated with X-ray diffractometry (Rigaku, RAD-C) and electron diffractometry by a transmission electron microscope (TEM, Philips, Tecnai F20) after calcinations at 500, 600, 700, and 800°C with a heating rate of 10°C min−1, holding time of 2 h and a cooling rate of 10°C min−1. The agglomerate sizes of the samples were estimated from the images observed by TEM. The specific surface area, pore size distribution, and pore volume of gels, before and after calcinations, were estimated by the Barret-Joyner-Halenda (BJH) method using N2 desorption curves (Micromeritics, TriStar 3000) [13]. Using the N2 adsorption isotherm, the surface fractal dimension, DS, has been estimated according to the Frenkel-Halsey-Hill theory with the following equation [10, 11]. ln(V /V0) = (DS − 3) ln[ln(P0/P)] + constant (FHH) Here, V, V0, and P/P0 are the adsorbed volume of N2, the saturation volume of adsorbed N2 at 77 K, and the relative pressure, respectively.",
    "output": {}
    },
    {
    "instruction": "extract the relevant data from the experimental text",
    "input": "The nano titanium oxide was prepared from the titanyl sulphate, a non alkoxide precursor (TiOSO4, 0.2 M, 98% purity) obtained from M/s. Travancore Titanium Products, Trivandrum, India. The advantage of the selected precursor is that it is inexpensive and less reactive than titanium tetrachloride and titanium isopropoxide. In a typical experiment, required amount of titanyl sulphate was dissolved in 500 mL of distilled water to make a 0.2 M solution and was hydrolysed by slow addition of ammonium hydroxide (10%, S.D. Fine Chemicals, India) solution under constant stirring at room temperature (32°C), until the pH 7.5. The precipitate obtained was separated by filtration, washed free of sulphate ions (as was confirmed by the BaCl2 test) with distilled water and was peptised by addition of 2 M HNO3 (Merck, India) solution till pH 1.8–2 to get the stable titania sol. A silica sol was prepared from tetraethoxysilane (Aldrich Chemicals, USA) by controlled hydrolysis using 0.001 M HCl (Ranbaxy Fine Chemicals, India) in isopropanol (Ranbaxy Fine Chemicals, India) medium.",
    "output": {}
    },
    {
    "instruction": "extract the relevant data from the experimental text",
    "input": "Listed in Table 1 are the characteristics of the reagents used in the present study. Nano-sized TiO2 was synthesized by the sol–gel combustion synthesis reaction of titanyl nitrate [TiO(NO3)2] (oxidizer) and urea(CH4ON2) (fuel). Titanyl nitrate was prepared by first hydrolysis and then nitration of titanium n-butoxide (Ti (OC4H9)4). In a typical experiment, 1 mL Ti (OC4H9)4 was added slowly to 4.5 mL IPA (isopropyl alcohol, C2H4OHCH3) in a constant temperature bath at 273 K to form solution A. Meanwhile, 0.37 mL deionized water was added to another 4.5 mL IPA to form solution B. Solution B was then added dropwise to solution A under a vigorous stirring in the same constant temperature bath. The solution thus obtained was continuously stirred for about 1 h until the formation of titanyl hydroxide [TiO(OH)2] (indicated by the appearance of turbidity). For the nitration reaction, this solution was added with 0.37 mL 37 wt% nitric acid to produce titanyl nitrate[TiO(NO3)2]. The titanyl nitrate (in a solution state) thus obtained was mixed with various amounts of urea to form precursor solutions for the combustion synthesis reaction. The precursor solution (contained in an alumina crucible) was heated on a hot plate at *100°C to remove the solvent until a viscous mass was obtained. The combustion synthesis reaction was ignited by heating the viscous mass with a heating band set at 400°C, which was wrapped round the crucible in order to increase uniformity of the heating. A pale yellow, foam type TiO2 powder was produced after the combustion synthesis reaction. Although the combustion synthesis reaction can self-sustain, the heating was maintained after ignition in order to enhance the crystallization of the product powder.",
    "output": {}
    },
    {
    "instruction": "extract the relevant data from the experimental text",
    "input": "The composite oxide powders were prepared via room temperature hydrolysis and condensation of a mixture of titanium isopropoxide (Ti[OC3H7]4, TTIP) and zirconium n-propoxide (Zr[OC3H7]4, 70 % in propanol, ZNP). The total amount of alkoxide was 40 mmol while the shares of the two alkoxides were taken in a way that the ratios of TiO2:ZrO2 were 1:2, 1:1, 2:1, and 10:1. Annealing of the amorphous powders was carried out in an industrial furnace for 4 h at 350, 400, 450 and 500 °C, respectively. Samples were characterized with X-ray diffraction (XRD) and X-ray absorption near edge fine structure (XANES).",
    "output": {}
    },
    {
    "instruction": "extract the relevant data from the experimental text",
    "input": "Titanium dioxide nanoparticles were synthesized via sol–gel method using tetra-n-butyl orthotitanate, hydrochloric acid and ammonia. Tetra-n-butyl orthotitanate was used as precursor. The ingredients were mixed at ambient temperature for 9 h on a magnetic stirring, sol was formed and converted to gel by adding ammonia. The obtained gel was dried at 80 °C in an oven for 18 h. Afterward bulks were crumbled easily into powders and calcined at 450, 500, 550, 600, 650, 700 and 750 °C at the heating rate of 15 °C/min with a soaking time of 2 h in electric furnaces and cooled overnight to reach the final titanium dioxide powder. Then samples were milled for 3 h in a ball mill.",
    "output": {}
    },
    {
    "instruction": "extract the relevant data from the experimental text",
    "input": "Aqueous TiO2 precursor solutions were prepared using titaniumisopropoxide (TIP) with ethylenediaminetetraacetic acid (EDTA), diethylenetriaminepentaacetic acid (DTPA), iminodiacetic acid (IDA) as complexing agents, and triethanolamine (TEA), ethylenediamine (EDA), ethanolamine (EA), diethanolamine (DEA), and tetraethylammonium hydroxide (TEAOH) as bases. Small amounts of ethanol (EtOH) were used to dilute the metal alkoxide to help control hydrolysis during water addition. Microwave synthesis was performed using a microwave furnace operating at a frequency of 2,450 MHz. The obtained solutions were filtered and used for ink-jet printing. The sols were printed on standard microscope glass substrates and heated at temperatures between 100 and 500 °C for 2 h.",
    "output": {}
    },
    {
    "instruction": "extract the relevant data from the experimental text",
    "input": "Titania sol was synthesized using titanium tetrachloride (TiCl4) and ethanol (CH3CH2OH). The reaction was carried out in an ice bath at a temperature of 5 °C. Solution 2 was prepared using acetic acid and de-ionized water. Both solutions were mixed together at a temperature of 5 °C under constant nitrogen flow. The mixed solution was then stirred at 50 °C in water bath for 6 h to obtain a stable sol. Sol was left for aging and was further processed after 48 h. Sol was heated at 60 °C for several hours to obtain titania nanoparticles. Six different sols were prepared with variation in pH of the sol from 1.0 (acidic) to 7.0 (neutral) to 11.0 (basic) using ammonium hydroxide.",
    "output": {}
    },
    {
    "instruction": "extract the relevant data from the experimental text",
    "input": "The oil phase consisted of kerosene, sorbitan monooleate, and sorbitan monostearate. The MNPs (synthesized by coprecipitation or commercially available) were introduced into the oil phase along with water. The water phase, containing methanol, titanium tetraisopropoxide (TTIP), and diethanolamine (DEA), was added to the stirred solution. The gel particles were separated by centrifugation, washed with ethanol, dried, and heated to 500 °C.",
    "output": {}
    },
    {
    "instruction": "extract the relevant data from the experimental text",
    "input": "Titanium dioxide powders were prepared by mixing titanium tetraisopropoxide (TTIP), propan-2-ol (IPA), and ammonia, with or without acetylacetone (AcAc) as a chelating agent. The mixture was stirred, filtered, washed, dried, and calcined at different temperatures (600, 700, 800 °C).",
    "output": {}
    },
    {
    "instruction": "extract the relevant data from the experimental text",
    "input": "Mesoporous TiO2 was prepared using titanium tetraisopropoxide (TTIP) and poly(oxyethylene-23) lauryl ether (Brij-35) surfactant. The samples were calcined at 500 °C for 2 hours.",
    "output": {}
    },
    {
    "instruction": "extract the relevant data from the experimental text",
    "input": "Titanium tetraisopropoxide (TTIP) and tetraethyl orthosilicate (TEOS) were used as precursors. Acetic acid (HAc) was used as a catalyst. The sol–gel reactions were carried out in acetone/ethanol mixtures. The growth of the sol was monitored using dynamic light scattering (DLS) and static light scattering (SLS).",
    "output": {}
    },
    {
    "instruction": "extract the relevant data from the experimental text",
    "input": "TiO2 films were deposited at different substrate temperatures (Ts = 350, 375, 400, 425, 450, and 475 °C) on a well-cleaned glass substrate by spray pyrolysis technique. Titanylacetylacetonate (Ti C10H14O5) was used as a Ti precursor. The glass substrates were cleaned with HCl, acetone, and distilled water, then dried in a hot air oven. The spray unit had control over the flow rate of the precursor solution and the pressure of the carrier gas. After deposition, the film was allowed to cool slowly to room temperature, washed with distilled water, dried, and annealed at 500 °C in air.",
    "output": {}
    },
    {
    "instruction": "extract the relevant data from the experimental text",
    "input": "TiO2 and AA-modified TiO2 were prepared by the peroxo sol–gel method. TiCl4 was added to HCl, followed by NH4OH to adjust the pH. The gel was filtered, washed, and dispersed in water. H2O2 was added, and the solution was heated to form TiO2 sol. Ascorbic acid was added to the sol to form AA-modified TiO2.",
    "output": {}
    },
    {
    "instruction": "extract the relevant data from the experimental text",
    "input": "The diblock copolymer polystyrene-block-polyethylene oxide (PS-b-PEO) was dissolved in 1,4-dioxane, and hydrochloric acid and titanium(IV) isopropoxide (TTIP) were added. The solution was stirred and filtered. Glass and silicon substrates were cleaned and used for film deposition. The sol–gel solution was sprayed onto the substrates under controlled conditions.",
    "output": {}
    },
    {
    "instruction": "extract the relevant data from the experimental text",
    "input": "The reactor setup included a precursor evaporator, a tubular furnace, and a particle collector. TTIP was evaporated and transported to the reactor under different atmospheres (nitrogen, oxygen, and nitrogen plus water vapor). The reactor temperature was varied from 300 to 700°C. Particles were collected on a TEM grid and analyzed using TEM and electron diffraction.",
    "output": {}
    },
    {
    "instruction": "extract the relevant data from the experimental text",
    "input": "For the soft chemistry route, titanium isopropoxide (in butanol solution) was slowly added to an excess of water, heated at about 90°C. A white precipitate appears immediately. The powder is separated by centrifugation, washed with acetone and freeze-dried, and then calcined in a tubular furnace at 300°C, under air atmosphere (0.2 l/min), during 2, 4, 6 or 15 h. The experimental procedure used for the hydrothermal syntheses was described in previous publications (Millot et al., 2005). Pressure and temperature were chosen between 100 and 300 bar and 250°C and 350°C, respectively. After the reaction, the suspension was centrifuged at 15000 rpm during 30 min then washed several times with bidistilled water and freeze-dried.",
    "output": {}
    },
    {
    "instruction": "extract the relevant data from the experimental text",
    "input": "The size and zeta potential of four TiO2 and three quantum dot samples dispersed in different solutions (including one physiological medium) were characterized. For 15 nm TiO2 dispersions, the increase of ionic strength from 0.001 M to 0.1 M led to a 50-fold increase in the hydrodynamic diameter, and the variation of pH resulted in significant change of particle surface charge and the hydrodynamic size. It was shown that both adsorbing multiply charged ions (e.g., pyrophosphate ions) onto the TiO2 nanoparticle surface and coating quantum dot nanocrystals with polymers (e.g., polyethylene glycol) suppressed agglomeration and stabilized the dispersions. DLVO theory was used to qualitatively understand nanoparticle dispersion stability. A methodology using different ultrasonication techniques (bath and probe) was developed to distinguish agglomerates from aggregates (strong bonds), and to estimate the extent of particle agglomeration.",
    "output": {}
    },
    {
    "instruction": "extract the relevant data from the experimental text",
    "input": "Our flame burner having a sliding unit for synthesizing coated nanoparticles is illustrated in Fig. 1. A coating unit is mounted on the conventional diffusion flame burner composed of concentric stainless-steel tubes (Lee and Choi 2000; Cho and Choi 2000; Lee and Choi 2002; Choi et al. 2004). The precursor for a host particle is injected through the center nozzle of the burner. Shield gas (N2, 0.7 L/min) is injected through eight holes adjacent to the center nozzle to prevent deposition of formed particles on the nozzle. Fuel (H2, 1.8 L/min) and oxygen (O2, 4.0 L/min) are injected through the next two concentric annuli in order, forming the flame. The coating unit consisting of two concentric stainless-steel tubes and a honeycomb is designed to change its relative vertical position to the burner surface by sliding along the outer tube of the burner. Vapor-phase precursor for a coating layer is transported through an annular nozzle in the coating unit by a carrier gas (N2). Transported precursor is injected at the exit of the coating unit and then diffused toward the center of the flame where host particles are being produced. It is noted that the precursor for host particles was injected at a lower position than that for the coating layer by hr, which can be adjusted to find a right position ensuring particle coating by sliding the coating unit. Shield gas (N2, 70 L/min) through honeycomb in the coating unit prevents the injected vapor from mixing with surrounding air.",
    "output": {}
    },
    {
    "instruction": "extract the relevant data from the experimental text",
    "input": "In order to mimic the flow and shear forces and the resulting deagglomeration in a leak in a pressurized vessel, nanoagglomerate powders were aerosolized and passed through an orifice under various differential pressure conditions. The number size distribution of the aerosol after passing the orifice was measured and compared to the size distribution of an ‘unstressed’ aerosol. The experimental setup is shown in Fig. 1. Experiments consist of three steps: in the first step, the powder, as delivered from the manufacturer, was aerosolized. This is done in a pressurized beaker by magnetically stirring the powder under a constant carrier gas flow. In this study, particle free, dry nitrogen with a relative humidity well below 10% was used as carrier gas to eliminate possible unknown enhancement of the binding energy caused by water vapour.",
    "output": {}
    },
    {
    "instruction": "extract the relevant data from the experimental text",
    "input": "The starting sols were prepared as follows: 4 mmol of TIP was directly mixed with a 15% tetramethylammonium hydroxide (N(CH3)4OH; TMAOH) aqueous solution with 2 mmol of TMAOH. The mixture was stirred for 24 h and then diluted with distilled water by 40 mL. Transparent sols of layered TMA titanate colloids were obtained (Ohya et al. 2002). Then, 4 mmol of citric acid (cit) monohydrate (99.5%) was added to the sols for the surface modification of the titanate colloids. The solutions were stirred again for 24 h. The transparent solutions thus obtained had a Ti concentration of 0.1 M and TMAOH/TIP and cit/TIP molar ratios of 0.5 and 1.0, respectively, and these were used as reaction solution. The solutions were transferred into a Teflon-lined stainless vessel having an internal volume of about 60 mL. Hydrothermal synthesis was conducted at 120 °C for 1–240 h. The solutions thus obtained were used as the samples.",
    "output": {}
    },
    {
    "instruction": "extract the relevant data from the experimental text",
    "input": "The experimental setup of the aerosol process consisted of an atomizer, tape heater, diffusion dryer, neutralizer, and scanning mobility particle sizer (SMPS). Air was used as the carrier gas to pass through the atomizer with a flow rate of 3.5 lpm. The aerosols were generated, heated by the tape heater at 100 °C to evaporate water content, and then sprayed onto the leaf of the watermelon plants.",
    "output": {}
    },
    {
    "instruction": "extract the relevant data from the experimental text",
    "input": "The experimental setup involved a planar magnetron installed in a self-constructed gas aggregation chamber equipped with a 2-inch round titanium target. Argon and a small amount of oxygen were used as the working gas and reactive gas, respectively. The aggregation chamber was connected to the main chamber via an orifice. The pressure in the aggregation source was set between 50 and 200 Pa, and the argon and oxygen flow rates were controlled using mass flow controllers. The deposition rate was monitored by a quartz crystal microbalance, and the evolution of cluster deposition was monitored for 25–45 minutes. A quadrupole mass spectrometer was used to monitor the oxygen molecules escaped from the aggregation chamber. Samples for cluster size evaluation were prepared on silicon substrates and analyzed by scanning electron microscopy.",
    "output": {}
    },
    {
    "instruction": "extract the relevant data from the experimental text",
    "input": "The study used human colon adenocarcinoma cell line Caco-2 to investigate the effects of TiO2 nanoparticles on inflammatory pathways. TiO2 nanoparticles of different sizes (5 nm, 10 nm, and 490 nm) were prepared and characterized using transmission electron microscopy and dynamic light scattering. Caco-2 cells were cultured and treated with TiO2 nanoparticles at a concentration of 40 µg particles per cm². mRNA expression of inflammatory markers was analyzed using reverse transcription quantitative polymerase chain reaction (RT-qPCR). Nuclear factor (NF)-κB reporter gene assays were performed to study the activation of NF-κB and p38 mitogen-activated protein kinase pathways. Cell viability was assessed using the WST-1 assay, and fluorescence microscopy was used to visualize luciferase expression in Caco-2 cells transfected with a NF-κB reporter construct.",
    "output": {}
    },
    {
    "instruction": "extract the relevant data from the experimental text",
    "input": "The synthesis of TiO2 nanoparticles was carried out using a microwaves-assisted non-hydrolytic sol-gel route. Titanium(IV) tetrachloride and polyethylene glycol (PEG) were reacted in a sealed tube reactor heated by a microwave system. The reaction was performed at 80 °C for 1 minute and then at 170 °C for 25 minutes.",
    "output": {}
    },
    {
    "instruction": "extract the relevant data from the experimental text",
    "input": "The in vivo study involved oral administration of TiO2 nanoparticles to Sprague-Dawley rats. TiO2 materials of different sizes (15 nm, 40 nm, 120 nm, and up to 5 µm) were dispersed in water or ovalbumin solution and administered to rats at a dose of 5 mg/kg body weight. Blood, urine, and fecal samples were collected at various time intervals over 96 hours, and tissue samples were collected post-mortem.",
    "output": {}
    },
    {
    "instruction": "extract the relevant data from the experimental text",
    "input": "The stability of TiO2 nanoparticle agglomerates was studied in synthetic freshwater conditions representative of Lake Geneva. TiO2 nanoparticles were dispersed in water, and the pH was adjusted to 8.0–8.2. Calcium and magnesium chloride were added to achieve a total hardness of 50 mg/L. Sodium alginate was added at various concentrations to study its effect on the stability of TiO2 agglomerates. The zeta potential and hydrodynamic diameter of the nanoparticles were measured using dynamic light scattering and laser Doppler velocimetry. The disagglomeration of TiO2 agglomerates in the presence of alginate was monitored over time.",
    "output": {}
    },
    {
    "instruction": "extract the relevant data from the experimental text",
    "input": "The sedimentation experiments were conducted in quartz sedimentation sinks. In each sink, 0.0250 g of nano-TiO2 was added, and different TOC concentrations from 0.5 to 10 mg/L were prepared with fulvic acid (FA) or salicylic acid (SA) stock solutions. The suspensions were sonicated in an ultrasonic generator for 15 minutes, and the initial nano-TiO2 concentration in the suspension was 100 mg/L.",
    "output": {}
    },
    {
    "instruction": "extract the relevant data from the experimental text",
    "input": "The experimental setup involved the preparation of titanium substrates by alkali etching with NaOH and subsequent thermal treatments at different temperatures (300, 500, 700, and 800 °C). Hydroxyapatite (HA) coatings were deposited on the titanium substrates using atmospheric plasma spraying (APS) with high electric energy input.",
    "output": {}
    },
    {
    "instruction": "extract the relevant data from the experimental text",
    "input": "All the samples were prepared through the hydrothermal method. In the typical method, 3 g of titanium sulfate and 50 mL of ultra pure water were added to a 250-mL round-bottom ﬂask at a moderate stirring rate for 1 h with the help of a mechanical stirrer. The pH of the solution was adjusted up to 5 by using 1 M aqueous solution of NaOH. Then, varied amounts (0.02, 0.04, 0.08, and 0.1 g) of cerium nitrate hexahydrate were added to the reaction mixture. The solution was further stirred for 5 h in order to complete the hydrolysis and then transferred to a Petri dish and dried at 100 °C for 10 h. To introduce carbon into the above-prepared catalyst samples, 1.0 g of the above-prepared Ce–TiO2 powders and 0.15 g of glucose as carbon source were added. The mixture was transferred into Teﬂon-lined autoclaves and ﬁlled to 70 % of their volume with ultra pure water. The mixture was sonicated for *15 min to achieve ﬁne dispersion and then placed in an oven at 180 °C for 18 h for the hydrothermal treatment. After 18 h of hydrothermal treatment, the autoclaves were cooled to room temperature under normal conditions, the obtained precipitates were washed several times with water to remove the sulfate ions and other impurities, and then dried at 80 °C overnight. Calcination of the powder samples was carried out at 400 °C for 3 h. The samples were denoted as x Ce/C–TiO2, where x is the amount of Ce added to that particular sample in grams.",
    "output": {}
    },
    {
    "instruction": "extract the relevant data from the experimental text",
    "input": "The initial sol was synthesized by dissolving P123 in IPA. The mixture obtained was then mixed with a precursor solution prepared by mixing TTIP, AcAc, and IPA for 2 h. The solution obtained was then carefully hydrolyzed by use of diluted HCl solution (pH *0.5). The molar ratios of the ingredients were: TTIP:P123:AcAc:H2O:IPA = 1:0.058:0.75:1:42. The sols were aged in a sealed container for 0.0, 1, 4, 8, or 14 days (D) at 50 °C. This was followed by further ageing of the sols at room temperature in an atmosphere of 80 % relative humidity (RH) for 3 days. The samples were then dried for 72 h by heating, in steps, at 60, 100, and 130 °C in air (each temperature step was maintained for 24 h). Finally, the organic template was removed by calcination of the dried samples at 350, 400, 450, for 500 °C for 2 h at air atmosphere. Samples prepared under different conditions will be hereafter be referred to by use of an MTO-nd-T code, where n denotes the sol ageing period and T is the ﬁnal calcination temperature.",
    "output": {}
    },
    {
    "instruction": "extract the relevant data from the experimental text",
    "input": "MCM-41 was prepared by using CTAB as a templating surfactant and sodium silicate as a silica source. The CTAB was dissolved in DI water under mild heating conditions. The sodium silicate was added to the surfactant solution. The pH of the solution was adjusted to pH 10 with 1 N nitric acid. The molar ratio of the precursor solution was 3.4 SiO2:1 CTAB:286 H2O. The solution was transferred to a polypropylene bottle and kept under static conditions for 8 h at 80 °C, then cooled to room temperature and maintained at this temperature for 15 h. The sample was vacuum dried, calcined in air at 500 °C for 12 h, with a 5 °C/min ramp rate, to burn oﬀ the surfactant. SBA-15, SBA-11, and SBA-12 were synthesized using the method developed by Zhao et al. [9]. The sample labeled SBA-15/2 was prepared using the same precursor solution as that used for SBA-15, but the mixture was kept at 35 °C for 20 h, and then at 80 °C for 8 h, followed by 35 °C for 15 h. The higher temperature allowed us to obtain larger sized pores while keeping the same pore structure. HMM-2 was synthesized by the method developed by Inagaki et al. [10]. The aerosol-derived silica is prepared by using CTAB as a templating surfactant and TEOS as a silica source. The CTAB was dissolved in DI water under mild heating conditions. TEOS is added to the surfactant solution followed by 1 ml of 1 N HCl to assist with CTAB/TEOS electrostatic interactions and to slow the rate of silica gelation. The molar ratio of the precursor solution was 6.5 TEOS:1CTAB:404 H2O. With the addition of the HCl, the solution became clear. A vibrating membrane sonicator was used to generate aerosol droplets which where then passed into a furnace. N2 gas, with a flow rate of 2 SLPM, was used to carry the aerosolized solution through a three-zone tube furnace set at a temperature of 125 °C. The dried aerosolized silica powder was collected and calcined at 500 °C for 12 h in air, with a 5 °C/min ramp rate, to remove the surfactant.",
    "output": {}
    },
    {
    "instruction": "extract the relevant data from the experimental text",
    "input": "Eight different sizes of TiO2 nanoparticles were prepared, and their primary particle sizes were measured. The nanoparticles were suspended in MinSalt Medium (MSM) and serially diluted to achieve final concentrations of 0.01 to 1000 mg/L.",
    "output": {}
    },
    {
    "instruction": "extract the relevant data from the experimental text",
    "input": "Ordinary Portland Cement (OPC) and TiO2 nanoparticles were used. Ground granulated blast furnace slag (GGBFS) was used as a partial replacement for Portland cement. The mixtures were prepared with different contents of TiO2 nanoparticles and GGBFS. The water to binder ratio was set at 0.40, and the binder content was 450 kg/m³.",
    "output": {}
    },
    {
    "instruction": "extract the relevant data from the experimental text",
    "input": "Nano-TiO2 powder was mixed with distilled water and kneaded into pellets. The pellets were dried and calcined at 450°C and 600°C. The composition and crystallinity were characterized using XRD and SEM. The porosity and pore size distribution were measured using specific surface area and porosity instruments.",
    "output": {}
    },
    {
    "instruction": "extract the relevant data from the experimental text",
    "input": "The synthesis of sheet-like nano TiO2 particles was carried out using a hydrothermal method. TiCl4 was dropwise added into distilled water in an ice-water bath with strong magnetic stirring. The pH of the acidic solution was adjusted to around 7 by adding diluted ammonia solution. After stirring for 24 hours, the white precipitates were filtered and washed with distilled water. H2O2 was then added dropwise until a yellow TiO2 transparent solution appeared. The solution was ion-exchanged with anion and cation resins to remove Cl- and NH4+. The resulting solution was heated at 150 ℃, 160 ℃, and 180 ℃ in autoclaves for 6, 12, and 24 hours, respectively. The final product was dried at 60 ℃ and ground into powder.",
    "output": {}
    },
    {
    "instruction": "extract the relevant data from the experimental text",
    "input": "The TiO2-AgO system was prepared using an aqueous particulate sol-gel method. Titanium tetraisopropoxide (TTIP) and silver nitrate (AgNO3) were used as precursors, with hydroxypropyl cellulose (HPC) as a polymeric fugitive agent. The TiO2 sol was prepared by dissolving TTIP in ethanol and adding it to a mixture of ethanol, nitric acid, and water. The AgNO3 and HPC solution was mixed with the TiO2 sol and stirred for 2 hours to obtain the TiO2-AgO sol. Thin films were deposited onto quartz and alumina substrates by dip-coating, followed by drying and annealing at temperatures ranging from 573 K to 973 K. Powders were prepared by drying the sol at room temperature and then thermally processing them similarly to the films.",
    "output": {}
    },
    {
    "instruction": "extract the relevant data from the experimental text",
    "input": "The oxidation and reduction behaviors of South African titanomagnetite (TTM) were investigated in a fluidized bed. The TTM ore was dried and then subjected to oxidation in a fluidized bed reactor at temperatures ranging from 1073 K to 1223 K. The oxidation process was carried out using dry air, and the reduction process was conducted using a mixture of CO and N2 gases. The oxidation degree and metallization degree were calculated based on the weight changes and chemical titration of iron content. The phase transformations and microstructure of the oxidized and reduced samples were analyzed using XRD, SEM, and EPMA.",
    "output": {}
    }
]
