Repository: RQLv1/Controlled-Synthesis-of-TiO2-Nanoparticles-with-Complex-Components-of-Precise-...by-Machine-Learning

# Controlled Synthesis of TiO2 Nanoparticles with Complex Components of Precise Particle Size Distribution Assisted by Machine Learning

## Overview

File: run_json/run4_3_2_1.json (part 1 of 8)
[
    {
        "instruction": "extract the relevant data from the experimental text",
        "input": "Glass- or ITO-coated glass substrates with a vacuum-deposited titanium layer (99.9%) were used. For TMS preparation, the Ti-glass substrates were ultrasonically treated in 5 M NaOH (Sigma\u2013Aldrich) at 80%-intensity with an UIP1000hd (Hielscher Ultrasonics) operated at 20 kHz with a maximal output power of 1 000 W. Samples were placed into teflon home-made holder at 1 cm distance perpendicular to sonotrode. For TNT preparation, the Ti\u2013ITO\u2013glass samples were anodized in an aqueous solution of ethylene glycol (2 vol % water) containing 0.75 wt% NH4F. At beginning of the anodizing, potential linearly increased from 0 to 40 V, than the anodizing performed at potentiostatic (40 V) mode till the total oxidation of a titanium layer on ITO. All samples were washed in ethanol and water. After washing, the structures were annealed at 450 \u00b0C in air. Milli-Q water was used in all aqueous solutions.",
        "output": "{'PRECURSOR': 'None', 'PREC_AMOUNT': 'None', 'ADDITIVE': 'NaOH', 'ADD_AMOUNT': '5 M', 'SOLVENT': 'Ethylene glycol', 'SOL_AMOUNT': 'Not specified', 'DOPANT': 'NH4F', 'DOP_AMOUNT': '0.75 wt%', 'WATER': 'Milli-Q water', 'WA_AMOUNT': '2 wt%', 'PRODUCT': 'TiO2 nanotube arrays (TNT)', 'OPERATE_COND': [{'CONDITION': 'Ultrasonication', 'TIME': 'Not specified', 'INTENSITY': '80%', 'FREQUENCY': '20 kHz', 'POWER': '1000 W'}, {'CONDITION': 'Anodization', 'TIME': 'Varied, until total oxidation of titanium layer', 'VOLTAGE': 'Linearly increased from 0 to 40 V, then potentiostatic at 40 V'}, {'CONDITION': 'Annealing', 'TIME': 'Not specified', 'TEMPERATURE': '450 \u00b0C'}]}"
    },
    {
        "instruction": "extract the relevant data from the experimental text",
        "input": "The synthesis involved spin-coating a solution containing a titania precursor and PS-b-PEO onto a substrate. The precursor was selectively incorporated into the PEO domain. The PS-b-PEO template was subsequently removed by UV treatment, leaving behind a highly dense array of hexagonally packed titania dots. The size of the dots and the lattice spacing of the array could be fine-tuned by controlling the relative amount of sol-gel precursor to PS-b-PEO.",
        "output": "{'PRECURSOR': 'Titania precursor', 'PREC_AMOUNT': 'Not specified', 'ADDITIVE': 'PS-b-PEO (polystyrene-block-polyethylene oxide)', 'ADD_AMOUNT': 'Not specified', 'SOLVENT': 'Not specified', 'SOL_AMOUNT': 'Not specified', 'DOPANT': 'None', 'DOP_AMOUNT': 'None', 'WATER': 'None', 'WA_AMOUNT': 'None', 'PRODUCT': 'Hexagonally packed titania dots', 'OPERATE_COND': [{'CONDITION': 'Spin-coating', 'DETAILS': 'Solution containing titania precursor and PS-b-PEO was spin-coated onto a substrate'}, {'CONDITION': 'UV Treatment', 'DETAILS': 'PS-b-PEO template was removed by UV treatment, leaving behind titania dots'}]}"
    },
    {
        "instruction": "extract the relevant data from the experimental text",
        "input": "The multilayers were fabricated by spin-coating suspensions of TiO2 nanoparticles with controlled particle size distributions. The degree of porosity of each alternate layer was controlled to achieve a periodic modulation of the refractive index. The suspensions were cast in the shape of a film by spin-coating, allowing the tuning of the Bragg peak spectral position over the entire visible region.",
        "output": "{'PRECURSOR': 'TiO2 nanoparticles', 'PREC_AMOUNT': 'Not specified', 'ADDITIVE': 'None', 'ADD_AMOUNT': 'None', 'SOLVENT': 'Not specified', 'SOL_AMOUNT': 'Not specified', 'DOPANT': 'None', 'DOP_AMOUNT': 'None', 'WATER': 'None', 'WA_AMOUNT': 'None', 'PRODUCT': 'Multilayer films with periodic modulation of refractive index', 'OPERATE_COND': [{'CONDITION': 'Spin-coating'}]}"
    },
    {
        "instruction": "extract the relevant data from the experimental text",
        "input": "Polymeric titania sols in ethanol were prepared by mixing titanium alkoxide solutions with water and nitric acid. The hydrolysis conditions were strictly controlled to obtain low molecular weight polymeric sols. The sols were then used to prepare defect-free microporous titania membranes on mesoporous \u03b3-alumina coated \u03b1-alumina substrates. The membranes were characterized by positron beam analysis and reflectivity measurements.",
        "output": "{'PRECURSOR': 'Titanium alkoxide', 'PREC_AMOUNT': 'Not specified', 'ADDITIVE': 'Water, Nitric acid', 'ADD_AMOUNT': 'Not specified', 'SOLVENT': 'Ethanol', 'SOL_AMOUNT': 'Not specified', 'DOPANT': 'None', 'DOP_AMOUNT': 'None', 'WATER': 'Water (for hydrolysis)', 'WA_AMOUNT': 'Not specified', 'PRODUCT': 'Defect-free microporous titania membranes on mesoporous \u03b3-alumina coated \u03b1-alumina substrates', 'OPERATE_COND': [{'CONDITION': 'Hydrolysis'}, {'CONDITION': 'Membrane Preparation'}]}"
    },
    {
        "instruction": "extract the relevant data from the experimental text",
        "input": "The synthesis involved growing a shell of silica in the presence of properly derivatized nanocrystals (NCs) onto preformed silica microspheres. The NCs were cap-exchanged with 5-amino-1-pentanol (AP) and 3-aminopropyltrimethoxysilane (APS) to ensure ethanol solubility and chemical compatibility with the silica matrix. The mixture of ethanol, tetraethoxysilane (TEOS), and bare silica microspheres was then hydrolyzed to form a thin shell of silica around the microspheres. The process was also extended to coat silica microspheres with an amorphous titania shell containing NCs.",
        "output": "{'PRECURSOR': 'Tetraethoxysilane (TEOS)', 'PREC_AMOUNT': 'Not specified', 'ADDITIVE': '5-amino-1-pentanol (AP), 3-aminopropyltrimethoxysilane (APS)', 'ADD_AMOUNT': 'Not specified', 'SOLVENT': 'Ethanol', 'SOL_AMOUNT': 'Not specified', 'DOPANT': 'Nanocrystals (NCs)', 'DOP_AMOUNT': 'Not specified', 'WATER': 'Water (for hydrolysis)', 'WA_AMOUNT': 'Not specified', 'PRODUCT': 'Silica microspheres with a silica or titania shell containing nanocrystals', 'OPERATE_COND': [{'CONDITION': 'Hydrolysis'}]}"
    },
    {
        "instruction": "extract the relevant data from the experimental text",
        "input": "The devices were fabricated by replacing the standard solid dielectric layer with a thin free-space gap. High-quality organic crystals were used as the semiconductor material. The free-space dielectric eliminated interactions between the semiconductor and a conventional dielectric material, revealing the intrinsic polaronic transport on the pristine surface of the crystals. The devices demonstrated extremely good mobilities and normalized sub-threshold slopes.",
        "output": "{'PRECURSOR': 'High-quality organic crystals', 'PREC_AMOUNT': 'Not specified', 'ADDITIVE': 'None', 'ADD_AMOUNT': 'None', 'SOLVENT': 'None', 'SOL_AMOUNT': 'None', 'DOPANT': 'None', 'DOP_AMOUNT': 'None', 'WATER': 'None', 'WA_AMOUNT': 'None', 'PRODUCT': 'Devices with a thin free-space gap instead of a solid dielectric layer', 'OPERATE_COND': [{'CONDITION': 'Device Fabrication'}]}"
    },
    {
        "instruction": "extract the relevant data from the experimental text",
        "input": "Mesoporous TiO2 beads were prepared through a combined sol-gel and solvothermal process. Titanium(IV) isopropoxide (TTIP) was used as the precursor, with ethanol and acetonitrile as solvents, and methylamine as a catalyst. The solvothermal treatment was carried out at 240\u00b0C for 6 hours, followed by calcination at 500\u00b0C for 2 hours. The morphology of the samples was observed using scanning electron microscopy (SEM) and transmission electron microscopy (TEM). The specific surface area and pore size distribution were measured using nitrogen adsorption-desorption isotherms. The TiO2 beads were used to fabricate dye-sensitized solar cells (DSSCs), and their photovoltaic performance was evaluated using current-voltage measurements and incident photon-to-current efficiency (IPCE) spectra.",
        "output": "{'PRECURSOR': 'Titanium(IV) isopropoxide (TTIP)', 'PREC_AMOUNT': 'Not specified', 'ADDITIVE': 'Methylamine', 'ADD_AMOUNT': 'Not specified', 'SOLVENT': {'SOLVENT_1': 'Ethanol', 'SOLVENT_2': 'Acetonitrile'}, 'SOL_AMOUNT': {'SOL_AMOUNT_1': 'Not specified', 'SOL_AMOUNT_2': 'Not specified'}, 'DOPANT': 'None', 'DOP_AMOUNT': 'None', 'WATER': 'None', 'WA_AMOUNT': 'None', 'PRODUCT': 'Mesoporous TiO2 beads', 'OPERATE_COND': [{'CONDITION': 'Solvothermal treatment', 'TIME': '6 hours', 'TEMPERATURE': '240\u00b0C'}, {'CONDITION': 'Calcination', 'TIME': '2 hours', 'TEMPERATURE': '500\u00b0C'}]}"
    },
    {
        "instruction": "extract the relevant data from the experimental text",
        "input": "Hydrated titania nanotubes were used as the starting material and transformed into the anatase phase through heat treatment. Silica, alumina, and niobia stabilizers were used to control particle size and morphology during heating. The samples were characterized using X-ray diffraction (XRD) and transmission electron microscopy (TEM). The electrochemical performance of the materials was evaluated through galvanostatic charge-discharge measurements at various rates. The specific surface area and pore volume were determined using nitrogen adsorption-desorption isotherms.",
        "output": "{'PRECURSOR': 'Hydrated titania nanotubes', 'PREC_AMOUNT': 'Not specified', 'ADDITIVE': {'ADDITIVE_1': 'Silica', 'ADDITIVE_2': 'Alumina', 'ADDITIVE_3': 'Niobia'}, 'ADD_AMOUNT': {'ADD_AMOUNT_1': 'Not specified', 'ADD_AMOUNT_2': 'Not specified', 'ADD_AMOUNT_3': 'Not specified'}, 'SOLVENT': 'None', 'SOL_AMOUNT': 'None', 'DOPANT': 'None', 'DOP_AMOUNT': 'None', 'WATER': 'None', 'WA_AMOUNT': 'None', 'PRODUCT': 'Anatase phase titania with controlled particle size and morphology', 'OPERATE_COND': [{'CONDITION': 'Heat treatment'}]}"
    },
    {
        "instruction": "extract the relevant data from the experimental text",
        "input": "Nanoporous TiO2 spheres were synthesized using a two-step process involving controlled hydrolysis and a subsequent hydrothermal reaction. Titanium(IV) isopropoxide (TTIP) was used as the precursor, with ethanol and acetonitrile as solvents, and methylamine as a catalyst. The hydrothermal reaction was carried out at 240\u00b0C for 6 hours. The morphology of the samples was observed using scanning electron microscopy (SEM) and transmission electron microscopy (TEM). The specific surface area and pore size distribution were measured using nitrogen adsorption-desorption isotherms. The TiO2 spheres were used to fabricate dye-sensitized solar cells (DSSCs), and their photovoltaic performance was evaluated using current-voltage measurements and incident photon-to-current efficiency (IPCE) spectra.",
        "output": "{'PRECURSOR': 'Titanium(IV) isopropoxide (TTIP)', 'PREC_AMOUNT': 'Not specified', 'ADDITIVE': 'Methylamine', 'ADD_AMOUNT': 'Not specified', 'SOLVENT': {'SOLVENT_1': 'Ethanol', 'SOLVENT_2': 'Acetonitrile'}, 'SOL_AMOUNT': {'SOL_AMOUNT_1': 'Not specified', 'SOL_AMOUNT_2': 'Not specified'}, 'DOPANT': 'None', 'DOP_AMOUNT': 'None', 'WATER': 'Water (for hydrolysis)', 'WA_AMOUNT': 'Not specified', 'PRODUCT': 'Nanoporous TiO2 spheres', 'OPERATE_COND': [{'CONDITION': 'Controlled hydrolysis'}, {'CONDITION': 'Hydrothermal reaction', 'TIME': '6 hours', 'TEMPERATURE': '240\u00b0C'}]}"
    },
    {
        "instruction": "extract the relevant data from the experimental text",
        "input": "Metal oxide nanoparticles (TiO2, Fe3O4, AlOx, ITO, and CeO2) were functionalized with (2-{2-[2-methoxy-ethoxy]-ethoxy}-ethyl)phosphonic acid to improve dispersibility in water and alcohols. The functionalized nanoparticles were spin-coated onto substrates to form dielectric layers for organic thin-film transistors (OTFTs). The films were annealed at 100\u00b0C for 10 minutes to remove residual solvent. The morphology of the films was characterized using scanning electron microscopy (SEM) and atomic force microscopy (AFM). The electrical properties of the OTFTs were evaluated using current-voltage measurements. The capacitance and leakage current of the dielectric layers were measured using capacitor devices.",
        "output": "{'PRECURSOR': {'PRECURSOR_1': 'TiO2', 'PRECURSOR_2': 'Fe3O4', 'PRECURSOR_3': 'AlOx', 'PRECURSOR_4': 'ITO', 'PRECURSOR_5': 'CeO2'}, 'PREC_AMOUNT': {'PREC_AMOUNT_1': 'Not specified', 'PREC_AMOUNT_2': 'Not specified', 'PREC_AMOUNT_3': 'Not specified', 'PREC_AMOUNT_4': 'Not specified', 'PREC_AMOUNT_5': 'Not specified'}, 'ADDITIVE': '(2-{2-[2-methoxy-ethoxy]-ethoxy}-ethyl)phosphonic acid', 'ADD_AMOUNT': 'Not specified', 'SOLVENT': 'Water and alcohols', 'SOL_AMOUNT': 'Not specified', 'DOPANT': 'None', 'DOP_AMOUNT': 'None', 'WATER': 'Water (for dispersibility)', 'WA_AMOUNT': 'Not specified', 'PRODUCT': 'Functionalized metal oxide nanoparticles', 'OPERATE_COND': [{'CONDITION': 'Spin-coating', 'TIME': 'Not specified'}, {'CONDITION': 'Annealing', 'TIME': '10 minutes', 'TEMPERATURE': '100\u00b0C'}]}"
    },
    {
        "instruction": "extract the relevant data from the experimental text",
        "input": "The experimental section describes the preparation of superamphiphobic surfaces using the soot-templating method. The surface was hydrophobized with 1H,1H,2H,2H-perfluorooctyltrichlorosilane to lower its surface energy. The formation of mesoporous supraparticles was monitored using confocal microscopy, and the evaporation kinetics of nanoparticle dispersions were studied. The contact angles and evaporation rates were measured, and the resulting supraparticles were analyzed for size, shape, and porosity.",
        "output": "{'PRECURSOR': 'Soot', 'PREC_AMOUNT': 'Not specified', 'ADDITIVE': '1H,1H,2H,2H-perfluorooctyltrichlorosilane', 'ADD_AMOUNT': 'Not specified', 'SOLVENT': 'Not specified', 'SOL_AMOUNT': 'Not specified', 'DOPANT': 'None', 'DOP_AMOUNT': 'None', 'WATER': 'None', 'WA_AMOUNT': 'None', 'PRODUCT': 'Superamphiphobic surfaces with mesoporous supraparticles', 'OPERATE_COND': [{'CONDITION': 'Soot-templating method'}]}"
    },
    {
        "instruction": "extract the relevant data from the experimental text",
        "input": "The experimental section involves the preparation of nanoporous network polymer nanocomposites via surface-induced cross-linking polymerization of methyl methacrylate (MMA) and 1,6-hexanediol diacrylate (HDDA) on nanocrystalline TiO2 particles. The morphologies of the porous network polymer layer and nanopores were investigated using transmission electron microscopy (TEM), field emission scanning electron microscopy (FE-SEM), and Brunauer\u2013Emmett\u2013Teller (BET) experiments. The ion conductivity, electrochemical impedance spectroscopy (EIS), and transient absorption spectroscopy (TAS) were used to demonstrate the size-selective ion transport.",
        "output": "{'PRECURSOR': {'PRECURSOR_1': 'Methyl methacrylate (MMA)', 'PRECURSOR_2': '1,6-Hexanediol diacrylate (HDDA)'}, 'PREC_AMOUNT': {'PREC_AMOUNT_1': 'Not specified', 'PREC_AMOUNT_2': 'Not specified'}, 'ADDITIVE': 'Nanocrystalline TiO2 particles', 'ADD_AMOUNT': 'Not specified', 'SOLVENT': 'Not specified', 'SOL_AMOUNT': 'Not specified', 'DOPANT': 'None', 'DOP_AMOUNT': 'None', 'WATER': 'None', 'WA_AMOUNT': 'None', 'PRODUCT': 'Nanoporous network polymer nanocomposites', 'OPERATE_COND': [{'CONDITION': 'Surface-induced cross-linking polymerization'}]}"
    },
    {
        "instruction": "extract the relevant data from the experimental text",
        "input": "The experimental section focuses on the application of the new formulation of the Hounslow Discretized Population Balance (DPB) to simulate the aggregation of SiO2 molecules in flames. The study involves the simulation of particle-size distributions (PSDs) and the development of a summarized model using four parameters to describe the PSDs. The stiffness of the differential equations was analyzed, and the results were compared to detailed simulations.",
        "output": "{'PRECURSOR': 'SiO2 molecules', 'PREC_AMOUNT': 'Not specified', 'ADDITIVE': 'None', 'ADD_AMOUNT': 'Not applicable', 'SOLVENT': 'None', 'SOL_AMOUNT': 'Not applicable', 'DOPANT': 'None', 'DOP_AMOUNT': 'Not applicable', 'WATER': 'Not used', 'WA_AMOUNT': 'Not applicable', 'PRODUCT': 'Simulated particle-size distributions (PSDs) of aggregated SiO2 particles', 'OPERATE_COND': 'None'}"
    },
    {
        "instruction": "extract the relevant data from the experimental text",
        "input": "The experimental section describes the modification of titania powders using a low-power microwave plasma torch. The titania powder was passed through the plasma as an aerosol, and the resulting changes in particle shape, phase, surface area, and impurity levels were analyzed. The experiments varied parameters such as power input, aerosol gas flow rate, and plasma gas identity (argon or oxygen). The resulting particles were characterized using scanning electron microscopy (SEM), transmission electron microscopy (TEM), X-ray diffraction (XRD), and X-ray photoelectron spectroscopy (XPS).",
        "output": "{'PRECURSOR': 'Titania powder', 'PREC_AMOUNT': 'Not specified', 'ADDITIVE': 'None', 'ADD_AMOUNT': 'Not applicable', 'SOLVENT': 'None', 'SOL_AMOUNT': 'Not applicable', 'DOPANT': 'None', 'DOP_AMOUNT': 'Not applicable', 'WATER': 'Not used', 'WA_AMOUNT': 'Not applicable', 'PRODUCT': 'Modified titania powders with changes in particle shape, phase, surface area, and impurity levels', 'OPERATE_COND': 'None'}"
    },
    {
        "instruction": "extract the relevant data from the experimental text",
        "input": "The experimental section involves the high-temperature, gas-phase synthesis of titania (TiO2) with controlled degrees of agglomeration. The study examines the formation of hard or soft agglomerates by oxidation of Ti-tetraisopropoxide (TTIP) and TiCl4 vapors. The evolution of primary particle and agglomerate collision diameters was modeled under nonisothermal conditions, considering gas-phase and surface reactions, coagulation, and sintering. The results were compared with experimental data on the synthesis of nonagglomerated TiO2.",
        "output": "{'PRECURSOR': {'PRECURSOR_1': 'Titanium tetraisopropoxide (TTIP)', 'PRECURSOR_2': 'Titanium tetrachloride (TiCl4)'}, 'PREC_AMOUNT': {'PREC_AMOUNT_1': 'Not specified', 'PREC_AMOUNT_2': 'Not specified'}, 'ADDITIVE': 'None', 'ADD_AMOUNT': 'Not applicable', 'SOLVENT': 'None', 'SOL_AMOUNT': 'Not applicable', 'DOPANT': 'None', 'DOP_AMOUNT': 'Not applicable', 'WATER': 'Not directly used as a reactant, but possibly involved in surface reactions', 'WA_AMOUNT': 'Not applicable', 'PRODUCT': 'Titania (TiO2) with controlled degrees of agglomeration', 'OPERATE_COND': [{'CONDITION': 'Temperature', 'TEMPERATURE': 'High temperature, nonisothermal conditions'}]}"
    },
    {
        "instruction": "extract the relevant data from the experimental text",
        "input": "The experimental study involved the use of a concentric microreactor to examine titania fine-particle formation as a model reaction. The reactor consisted of a transparent glass pipe and a stainless steel pipe forming a dual pipe structure. Reactant solutions were introduced into the inner and outer pipes, and fine particles were formed at the interface between the two reactant solutions. The experimental conditions included varying the mean residence time, TTIP concentration, and water concentration. The fine particle samples were analyzed using dynamic light scattering, scanning electron microscopy, and transmission electron microscopy.",
        "output": "{'PRECURSOR': 'Titanium isopropoxide (TTIP)', 'PREC_AMOUNT': 'Varied, specific amounts not provided', 'ADDITIVE': 'None', 'ADD_AMOUNT': 'Not applicable', 'SOLVENT': 'Water', 'SOL_AMOUNT': 'Varied, specific amounts not provided', 'DOPANT': 'None', 'DOP_AMOUNT': 'Not applicable', 'WATER': 'Used as a reactant solution in the outer pipe', 'WA_AMOUNT': 'Varied, specific amounts not provided', 'PRODUCT': 'Titania fine particles', 'OPERATE_COND': 'None'}"
    },
    {
        "instruction": "extract the relevant data from the experimental text",
        "input": "The experimental setup included a precursor feed system, a flame aerosol reactor (FLAR), and a temperature-controlled deposition substrate. Titanium isopropoxide (TTIP) was used as the precursor, and nanoparticles were generated in the aerosol phase and deposited onto a water-cooled substrate. The effects of precursor feed rate and substrate temperature on film characteristics were investigated. The performance of the photocatalytic films was evaluated by measuring photocurrents under UV irradiation.",
        "output": "{'PRECURSOR': 'Titanium isopropoxide (TTIP)', 'PREC_AMOUNT': 'Not specified', 'ADDITIVE': 'None', 'ADD_AMOUNT': 'Not applicable', 'SOLVENT': 'Not applicable', 'SOL_AMOUNT': 'Not applicable', 'DOPANT': 'None', 'DOP_AMOUNT': 'Not applicable', 'WATER': 'Not directly used as a solvent, but mentioned as part of the substrate cooling system', 'WA_AMOUNT': 'Not applicable', 'PRODUCT': 'Photocatalytic film consisting of nanoparticles', 'OPERATE_COND': 'None'}"
    },
    {
        "instruction": "extract the relevant data from the experimental text",
        "input": "The experimental setup consisted of a packed-bed photocatalytic reactor filled with quartz wool coated with titanium dioxide. The reactor was irradiated from both sides with UV-fluorescent lamps. The radiation flux reaching the reactor and transmitted through it was measured using a radiometer. The quartz wool was treated with a TiO2 sol and dried to form the photocatalyst. The amount of TiO2 fixed on the quartz wool was determined using flame atomic absorption spectroscopy and inductively coupled plasma optical emission spectroscopy.",
        "output": "{'PRECURSOR': 'Titanium dioxide (TiO2) sol', 'PREC_AMOUNT': 'Determined using flame atomic absorption spectroscopy and inductively coupled plasma optical emission spectroscopy', 'ADDITIVE': 'None', 'ADD_AMOUNT': 'Not applicable', 'SOLVENT': 'Not specified ', 'SOL_AMOUNT': 'Not applicable', 'DOPANT': 'None', 'DOP_AMOUNT': 'Not applicable', 'WATER': 'Not directly used, but possibly part of the TiO2 sol preparation process', 'WA_AMOUNT': 'Not applicable', 'PRODUCT': 'Photocatalyst consisting of quartz wool coated with TiO2', 'OPERATE_COND': 'None'}"
    },
    {
        "instruction": "extract the relevant data from the experimental text",
        "input": "The experimental apparatus included a tubular aerosol flow reactor where titania particles were formed by the oxidation of titanium tetrachloride (TiCl4) vapor. The reactor temperature ranged from 1,200 to 1,723 K. The particle size and phase characteristics were investigated using a differential mobility particle sizer, scanning electron microscopy, and X-ray diffraction. The effects of reactor residence time, temperature, and reactant concentration on powder size and phase characteristics were studied.",
        "output": "{'PRECURSOR': 'Titanium tetrachloride (TiCl4) vapor', 'PREC_AMOUNT': 'Not specified', 'ADDITIVE': 'None', 'ADD_AMOUNT': 'Not applicable', 'SOLVENT': 'None', 'SOL_AMOUNT': 'Not applicable', 'DOPANT': 'None', 'DOP_AMOUNT': 'Not applicable', 'WATER': 'Not used', 'WA_AMOUNT': 'Not applicable', 'PRODUCT': 'Titania particles with varying size and phase characteristics', 'OPERATE_COND': [{'CONDITION': 'Reaction temperature', 'TEMPERATURE': '1,200 to 1,723 K'}]}"
    },
    {
        "instruction": "extract the relevant data from the experimental text",
        "input": "The experimental setup involved a circulating fluidized-bed adsorber (CFBA) used to recover uranium from natural seawater. Hydrous titanium oxide granulated with polyacrylonitrile (PAN-HTO) was used as the adsorbent. The CFBA ran stably for six days, and the uranium uptake was measured. The experiments were conducted in different seasons to examine the influence of seawater temperature and suspended solids on uranium uptake. The uranium concentration in the adsorbent was determined using a fluorimetric method.",
        "output": "{'PRECURSOR': 'Hydrous titanium oxide (HTO)', 'PREC_AMOUNT': 'Not specified', 'ADDITIVE': 'Polyacrylonitrile (PAN)', 'ADD_AMOUNT': 'Granulated with HTO, specific amounts not provided', 'SOLVENT': 'None', 'SOL_AMOUNT': 'Not applicable', 'DOPANT': 'None', 'DOP_AMOUNT': 'Not applicable', 'WATER': 'Natural seawater', 'WA_AMOUNT': 'Not applicable', 'PRODUCT': 'PAN-HTO granules used as adsorbent for uranium recovery', 'OPERATE_COND': 'None'}"
    },
    {
        "instruction": "extract the relevant data from the experimental text",
        "input": "The experimental setup involved a concentric 20-W low-pressure mercury lamp irradiating alumina reticulate foams in an annular space. Ultraviolet light fluxes were measured using a Minolta integrating photometer, and the spectral power distribution was measured with a Spectrofluorophotometer. The alumina reticulate foams were coated with TiO2 using a Degussa P25 slurry, and the catalyst film thickness was measured using a scanning electron microscope (SEM).",
        "output": "{'PRECURSOR': 'Degussa P25 slurry (containing TiO2 nanoparticles)', 'PREC_AMOUNT': 'Not specified', 'ADDITIVE': 'None', 'ADD_AMOUNT': 'Not applicable', 'SOLVENT': 'Not specified, assumed to be part of the Degussa P25 slurry', 'SOL_AMOUNT': 'Not applicable', 'DOPANT': 'None', 'DOP_AMOUNT': 'Not applicable', 'WATER': 'Not directly used, but possibly part of the Degussa P25 slurry preparation', 'WA_AMOUNT': 'Not applicable', 'PRODUCT': 'Alumina reticulate foams coated with TiO2 catalyst film', 'OPERATE_COND': 'None'}"
    },
    {
        "instruction": "extract the relevant data from the experimental text",
        "input": "The experimental setup involved the synthesis of titania by TiCl4 oxidation in a furnace aerosol flow reactor. The model predictions were compared with experimental data, and the effects of sintering time and mass fractal dimension were discussed. The particle-size distributions were measured using differential mobility particle-size (DMPS) measurements.",
        "output": "{'PRECURSOR': 'Titanium tetrachloride (TiCl4)', 'PREC_AMOUNT': 'Not specified', 'ADDITIVE': 'None', 'ADD_AMOUNT': 'Not applicable', 'SOLVENT': 'None', 'SOL_AMOUNT': 'Not applicable', 'DOPANT': 'None', 'DOP_AMOUNT': 'Not applicable', 'WATER': 'Not used', 'WA_AMOUNT': 'Not applicable', 'PRODUCT': 'Titania particles synthesized by TiCl4 oxidation', 'OPERATE_COND': 'None'}"
    },
    {
        "instruction": "extract the relevant data from the experimental text",
        "input": "The experimental setup involved frequency domain photon migration (FDPM) measurements of multiply scattered light to recover particle-size distribution (PSD) and volume fraction of opaque colloidal suspensions. The algorithm was tested using synthetic FDPM measurements and actual FDPM measurements of titanium dioxide suspensions.",
        "output": "{'PRECURSOR': 'Titanium dioxide (TiO2) particles', 'PREC_AMOUNT': 'Not specified', 'ADDITIVE': 'None', 'ADD_AMOUNT': 'Not applicable', 'SOLVENT': 'Not specified, assumed to be part of the colloidal suspension', 'SOL_AMOUNT': 'Not applicable', 'DOPANT': 'None', 'DOP_AMOUNT': 'Not applicable', 'WATER': 'Possible solvent, but not explicitly mentioned', 'WA_AMOUNT': 'Not applicable', 'PRODUCT': 'Opaque colloidal suspensions with TiO2 particles', 'OPERATE_COND': 'None'}"
    },
    {
        "instruction": "extract the relevant data from the experimental text",
        "input": "The experimental setup involved the precipitation of anatase particles from concentrated titanyl sulfate solution in batch stirred tanks. The influence of seeding on particle size was investigated, and the slurry obtained was tested by simple filtration experiments. The particle-size distributions were measured using an Elzone 280 PC and a Coulter LS 230 machine, and crystal size was determined using powder X-ray diffraction (PXRD).",
        "output": "{'PRECURSOR': 'Titanyl sulfate solution', 'PREC_AMOUNT': 'Not specified', 'ADDITIVE': 'Seeding particles', 'ADD_AMOUNT': 'Varied, specific amounts not provided', 'SOLVENT': 'Water (assumed to be part of the titanyl sulfate solution)', 'SOL_AMOUNT': 'Not specified', 'DOPANT': 'None', 'DOP_AMOUNT': 'Not applicable', 'WATER': 'Part of the titanyl sulfate solution', 'WA_AMOUNT': 'Not specified', 'PRODUCT': 'Anatase particles precipitated from titanyl sulfate solution', 'OPERATE_COND': [{'CONDITION': 'Reactor type', 'TYPE': 'Batch stirred tanks'}]}"
    },
    {
        "instruction": "extract the relevant data from the experimental text",
        "input": "The experimental setup involved the synthesis of hexagonally packed mesoporous TiO2 using titanium isopropoxide bis-acetylacetonate and alkylphosphate surfactants. The materials were characterized by powder X-ray diffraction (XRD), nitrogen adsorption, and transmission electron microscopy (TEM). The optimal synthesis conditions were determined by varying pH, surfactant-to-Ti ratio, and acetylacetone-to-Ti ratio.",
        "output": "{'PRECURSOR': 'Titanium isopropoxide bis-acetylacetonate', 'PREC_AMOUNT': 'Varied, specific amounts not provided', 'ADDITIVE': 'Alkylphosphate surfactants', 'ADD_AMOUNT': 'Varied, specific amounts not provided', 'SOLVENT': 'Not specified', 'SOL_AMOUNT': 'Not applicable', 'DOPANT': 'None', 'DOP_AMOUNT': 'Not applicable', 'WATER': 'Possible solvent or reactant, but not explicitly mentioned', 'WA_AMOUNT': 'Not applicable', 'PRODUCT': 'Hexagonally packed mesoporous TiO2', 'OPERATE_COND': 'None'}"
    },
    {
        "instruction": "extract the relevant data from the experimental text",
        "input": "The experimental setup involved the reaction of hexaphenylcarbodiphosphorane with halides to form cationic 1,3-diphosphaallyl salts. The reactions were carried out by treating alkynyl phosphonium salts with phosphonium ylides, and the products were characterized.",
        "output": "{'PRECURSOR': 'Hexaphenylcarbodiphosphorane', 'PREC_AMOUNT': 'Not specified', 'ADDITIVE': 'Halides', 'ADD_AMOUNT': 'Not specified', 'SOLVENT': 'Not specified', 'SOL_AMOUNT': 'Not applicable', 'DOPANT': 'None', 'DOP_AMOUNT': 'Not applicable', 'WATER': 'Not used', 'WA_AMOUNT': 'Not applicable', 'PRODUCT': 'Cationic 1,3-diphosphaallyl salts', 'OPERATE_COND': 'None'}"
    },
    {
        "instruction": "extract the relevant data from the experimental text",
        "input": "In a typical synthesis of CTOCs, the titanium precursor [Ti(OBu)4, 0.5 mmol] and monocarboxylic acid (1.05 mmol) were mixed in 2 mL ethylene glycol for 5 min to give a turbid solution. The mixture was then sealed in a pressure glass vessel and heated at 100\u02daC for 24 h. The as-formed colorless crystals were collected by filtration, thoroughly washed by anhydrous THF for three times, and then dried at room temperature under vacuum. The synthesis of CTOCs in this work can be easily scaled up to gram scale. For convenience, CTOCs prepared with the use of propionic acid, methacrylic acid, and pivalic acid as the monocarboxylic acid were denoted as CTOC-1, CTOC-2, and CTOC-3, respectively.",
        "output": "{'PRECURSOR': 'Titanium precursor [Ti(OBu)4]', 'PREC_AMOUNT': '0.5 mmol', 'ADDITIVE': 'Monocarboxylic acid (propionic acid, methacrylic acid, or pival/XMLSchema)', 'ADD_AMOUNT': '1.05 mmol', 'SOLVENT': 'Ethylene glycol', 'SOL_AMOUNT': '2 mL', 'DOPANT': 'None', 'DOP_AMOUNT': 'Not applicable', 'WATER': 'Not used', 'WA_AMOUNT': 'Not applicable', 'PRODUCT': [{'NAME': 'CTOC-1'}, {'NAME': 'CTOC-2'}, {'NAME': 'CTOC-3'}], 'OPERATE_COND': [{'CONDITION': 'Mixing', 'Time': '5 min'}, {'CONDITION': 'Heating', 'TEMPERATURE': '100\u02daC', 'TIME': '24 h', 'VESSEL': 'Pressure glass vessel'}]}"
    },
    {
        "instruction": "extract the relevant data from the experimental text",
        "input": "The TiO2 sphere coating suspension was prepared by adding measured amount of TiO2 spheres, ethyl cellulose, and sodium dodecyl sulfate into ethanol. The prepared samples were labeled as TA-01, TA-05, and TA-10 for the coating solution concentration of 1, 5, and 10 wt% TiO2, respectively. The solution was stirred at room temperature for 24 h and ultrasonicated for 30 min prior to the coating process. The alumina discs were pretreated with ethanol, acetic acid, and distilled water under ultrasonication for 10 min, respectively. In order to coat the TiO2 spheres firmly on the alumina disc, the alumina discs were dip-coated into TiO2 suspension for 10 s, followed by drying at 80 \u00b0C for 2 h. Finally, the coated alumina discs were calcined in the box furnace at 500 \u00b0C for 30 min with a heating rate of 1 \u00b0C/min.",
        "output": "{'PRECURSOR': {'PRECURSOR_1': 'TA-01', 'PRECURSOR_2': 'TA-05', 'PRECURSOR_3': 'TA-10'}, 'PREC_AMOUNT': {'PREC_AMOUNT_1': '1 wt%', 'PREC_AMOUNT_2': '5 wt%', 'PREC_AMOUNT_3': '10 wt%'}, 'ADDITIVE': {'ADDITIVE_1': 'Ethyl cellulose', 'ADDITIVE_2': 'Sodium dodecyl sulfate (SDS)'}, 'ADD_AMOUNT': {'ADD_AMOUNT_1': 'Not specified', 'ADD_AMOUNT_2': 'Not specified'}, 'SOLVENT': 'Ethanol', 'SOL_AMOUNT': 'Not specified', 'DOPANT': 'None', 'DOP_AMOUNT': 'Not applicable', 'WATER': 'Distilled water for pretreatment of alumina discs', 'WA_AMOUNT': 'Not specified', 'PRODUCT': 'TiO2-coated alumina discs', 'OPERATE_COND': [{'CONDITION': 'Stirring', 'TIME': '24 h', 'TEMPERATURE': 'Room temperature'}, {'CONDITION': 'Drying', 'TIME': '2 h', 'TEMPERATURE': '80 \u00b0C'}, {'CONDITION': 'Calcination', 'TEMPERATURE': '500 \u00b0C', 'TIME': '30 min', 'HEATING_RATE': '1 \u00b0C/min', 'FURNACE_TYPE': 'Box furnace'}]}"
    },
    {
        "instruction": "extract the relevant data from the experimental text",
        "input": "The MTR reactor consists of a cylindrical vessel (diameter 0.056m) containing 54 hollow quartz glass tubes (diameter 0.006m) coated on their peripheral surface with catalyst. The tubes were held securely within the reactor by two Teflon end plates, in which 54 holes were drilled. The reactor resembles that of a shell-and-tube heat exchanger with reaction liquid flowing through the shell-side and over the outside surfaces of the coated tubes, while light travels through the inside of the hollow tubes. One end of each tube was closed to prevent any reaction liquid entering the inside of the tubes, and they were also coated with aluminum for better utilization of axially exiting light.",
        "output": "{'REACTOR_TYPE': 'MTR reactor (Modified Tubular Reactor)', 'REACTOR_DETAILS': {'SHAPE': 'Cylindrical vessel', 'DIAMETER': '0.056 m', 'TUBES': {'NUMBER': 54, 'DIAMETER': '0.006 m', 'MATERIAL': 'Quartz glass', 'COATING': 'Peripheral surface coated with catalyst', 'ENDS': 'One end of each tube closed to prevent liquid entry'}, 'END_PLATES': {'MATERIAL': 'Teflon', 'HOLES': 54}}, 'OPERATE_COND': 'None'}"
    },
    {
        "instruction": "extract the relevant data from the experimental text",
        "input": "The samples to be tested were all prepared by the sol-gel technique. A 0.2M HNO3 solution was added dropwise at room temperature into a mixture of butyl titanate and isopropyl alcohol, and stirred with a magnetic stirrer, a yellow transparent gelation of butyl titanate was obtained. The molar ratio (C4H9O)4Ti : H2O : C3H8O was 15 : 40 : 10. After gelation was completed, the stable reagent (i.e., polyethylene alcohol) was added, it was then aged for 5 hours at room temperature and, subsequently, heated at 80\u00b0C for 12 hours and at 120\u00b0C for 24 hours in an oven to remove the alcohol. Finally, the solids were divided into four parts and sintered at 340\u00b0C, 440\u00b0C, 540\u00b0C, and 640\u00b0C for 30 minutes in a muffle furnace. The samples were cooled to room temperature, then crushed and sieved. Particles of about 1 mm were selected and used in the characterization of the pore structure of the solids.",
        "output": "{'PRECURSOR': 'Butyl titanate, Isopropyl alcohol', 'PREC_AMOUNT': 'Molar ratio: (C4H9O)4Ti:H2O:C3H8O = 15:40:10', 'ADDITIVE': '0.2M HNO3 solution, Polyethylene alcohol', 'ADD_AMOUNT': 'Added dropwise to the mixture, amount not specified for polyethylene alcohol', 'SOLVENT': 'None specifically mentioned; butyl titanate and isopropyl alcohol mixture used', 'SOL_AMOUNT': 'Not specified', 'DOPANT': 'None', 'DOP_AMOUNT': 'Not applicable', 'WATER': 'Used in the molar ratio with titanium butoxide', 'WA_AMOUNT': 'Part of the molar ratio, no specific volume mentioned', 'PRODUCT': 'Titanium dioxide (TiO2) particles', 'OPERATE_COND': [{'CONDITION': 'Mixing', 'TIME': 'Not specified'}, {'CONDITION': 'Gelation', 'TIME': 'Until gelation completes'}, {'CONDITION': 'Aging', 'TIME': '5 hours at room temperature'}, {'CONDITION': 'Heating', 'TIME': '12 hours at 80\u00b0C, followed by 24 hours at 120\u00b0C'}, {'CONDITION': 'Calcination', 'TEMPERATURE': ['340\u00b0C', '440\u00b0C', '540\u00b0C', '640\u00b0C'], 'TIME': '30 minutes at each temperature'}]}"
    },
    {
        "instruction": "extract the relevant data from the experimental text",
        "input": "The red mud slurry with approximately 500 g/L or 39 wt.% solids content was collected from the last washer underflow outlet of the QAL mud washing circuit. The mud was diluted with water to 25 wt.% solids and thoroughly mixed and passed through a 600 \u00b5m sieve to remove any large fragments of scale and mud that could block the hydrocyclone. The sieved slurry was processed through the Mozley C700 hydrocyclone test rig using the C124 hydrocyclone (50 mm) with an 8 mm vortex finder under conditions that gave a nominal 5 \u00b5m, d50 size distribution. The pressure to the cyclone was maintained at just below 350 kPa to give the recommended cone-shaped spray issuing from the vortex at the bottom.",
        "output": "{'PRECURSOR': 'Red mud slurry', 'PREC_AMOUNT': 'Approximately 500 g/L or 39 wt.% solids content', 'ADDITIVE': 'Water', 'ADD_AMOUNT': 'Diluted to achieve 25 wt.% solids content', 'SOLVENT': 'Water', 'SOL_AMOUNT': 'Used for dilution to reach the desired solids content', 'DOPANT': 'None', 'DOP_AMOUNT': 'Not applicable', 'WATER': 'Used for dilution and sieving process', 'WA_AMOUNT': 'Used to adjust solids content to 25 wt.% and for sieving', 'PRODUCT': 'Processed red mud slurry with a nominal 5 \u00b5m d50 size distribution', 'OPERATE_COND': [{'CONDITION': 'Dilution', 'TIME': 'Not specified'}, {'CONDITION': 'Sieving', 'TIME': 'Not specified', 'SIZE': '600 \u00b5m sieve'}, {'CONDITION': 'Hydrocycloning', 'TIME': 'Not specified', 'PRESSURE': 'Just below 350 kPa', 'EQUIPMENT': 'Mozley C700 hydrocyclone test rig with C124 hydrocyclone (50 mm) and an 8 mm vortex finder', 'SIZE_DISTRIBUTION': 'Nominal 5 \u00b5m d50'}]}"
    },
    {
        "instruction": "extract the relevant data from the experimental text",
