Repository: RQLv1/Controlled-Synthesis-of-TiO2-Nanoparticles-with-Complex-Components-of-Precise-...by-Machine-Learning

# Controlled Synthesis of TiO2 Nanoparticles with Complex Components of Precise Particle Size Distribution Assisted by Machine Learning

## Overview

File: run_json/run4_new.json (part 1 of 2)
[
    {
        "instruction": "extract the relevant data from the experimental text",
        "input": "Co/Sn co-doped TiO2 nanoparticles were synthesized using the sol-gel method. Titanium (IV) butoxide (TBT) was mixed with ethanol and ethyl acetoacetate, followed by the addition of stannous chloride and cobalt nitrate hexahydrate. The solution was aged for 24 hours, dried at 100\u00b0C, and calcined at 475\u00b0C for 1 hour. The resulting nanoparticles were characterized using XRD, BET, and UV-Vis spectroscopy.",
        "output": "{'PRECURSOR': 'titanium (IV) butoxide (TBT)', 'PREC_AMOUNT': 'Not specified', 'ADDITIVE': {'ADDITIVE_1': 'ethanol', 'ADDITIVE_2': 'ethyl acetoacetate', 'ADDITIVE_3':'stannous chloride', 'ADDITIVE_4': 'cobalt nitrate hexahydrate'}, 'ADD_AMOUNT': {'ADD_AMOUNT_1': 'Not specified', 'ADD_AMOUNT_2': 'Not specified', 'ADD_AMOUNT_3': 'Not specified', 'ADD_AMOUNT_4': 'Not specified'}, 'SOLVENT': 'ethanol', 'SOL_AMOUNT': 'Not specified', 'DOPANT': {'DOPANT_1': 'cobalt (Co)', 'DOPANT_2': 'tin (Sn)'}, 'DOP_AMOUNT': {'DOP_AMOUNT_1': 'Not specified', 'DOP_AMOUNT_2': 'Not specified'}, 'WATER': 'Not specified', 'WA_AMOUNT': 'Not specified', 'PRODUCT': 'Co/Sn co-doped TiO2 nanoparticles', 'OPERATE_COND': [{'CONDITION': 'Mixing'}, {'CONDITION': 'Aging', 'TIME': '24 hours'}, {'CONDITION': 'Drying', 'TEMPERATURE': '100\u00b0C'}, {'CONDITION': 'Calcination', 'TEMPERATURE': '475\u00b0C', 'TIME': '1 hour'}]}"
    },
    {
        "instruction": "extract the relevant data from the experimental text",
        "input": "TiO2 nanoparticles were synthesized using the sol-gel method, and Ag/Cu co-doping was achieved via the impregnation method. Titanium tetraisopropoxide (TTIP) was mixed with 2-propanol and hydrochloric acid, followed by hydrolysis and drying. The dried powder was calcined at 450\u00b0C for 1 hour. Ag and Cu were doped by adding silver nitrate and copper nitrate to the TiO2 suspension, followed by stirring and drying. The final product was characterized using XRD, FESEM, and BET analysis.",
        "output": "{'PRECURSOR': 'titanium tetraisopropoxide (TTIP)','PRECURSOR_AMOUNT': 'Not specified','ADDITIVE': {'ADDITIVE_1': '2-propanol','ADDITIVE_2': 'hydrochloric acid','ADDITIVE_3':'silver nitrate','ADDITIVE_4': 'copper nitrate'},'ADDITIVE_AMOUNT': {'ADDITIVE_AMOUNT_1': 'Not specified','ADDITIVE_AMOUNT_2': 'Not specified','ADDITIVE_AMOUNT_3': 'Not specified','ADDITIVE_AMOUNT_4': 'Not specified'},'PRODUCT': 'TiO2 nanoparticles with Ag/Cu co-doping','OPERATE_COND': [{'CONDITION': 'Mixing','CONDITION_AMOUNT': 'Not specified','TIME': 'Not specified'},{'CONDITION': 'Hydrolysis and drying','CONDITION_AMOUNT': 'Not specified','TIME': 'Not specified'},{'CONDITION': 'Calcination','CONDITION_AMOUNT': '450\u00b0C','TIME': '1 hour'},{'CONDITION': 'Doping with Ag and Cu','CONDITION_AMOUNT': 'Not specified','TIME': 'Not specified'},{'CONDITION': 'Stirring and drying','CONDITION_AMOUNT': 'Not specified','TIME': 'Not specified'}]}"
    },
    {
        "instruction": "extract the relevant data from the experimental text",
        "input": "Ti(OBu)4 was added to the mixture, and the stems were soaked for 48 h. After washing and drying, the stems were calcined at 600\u00b0C for 2 h.",
        "output": "{'PRECURSOR': 'Ti(OBu)4', 'PREC_AMOUNT': 'Not specified', 'ADDITIVE': 'Ti(OBu)4', 'ADD_AMOUNT': 'Not specified', 'SOLVENT': 'Not specified', 'SOL_AMOUNT': 'Not applicable', 'DOPANT': 'None', 'DOP_AMOUNT': 'None', 'WATER': 'Not specified', 'WA_AMOUNT': 'Not applicable', 'PRODUCT': 'Stem-supported TiO2 nanocrystals', 'OPERATE_COND': [{'CONDITION': 'Soaking', 'TIME': '48 h'}, {'CONDITION': 'Washing and drying', 'TIME': 'Not specified'}, {'CONDITION': 'Calcination', 'TEMPERATURE': '600\u00b0C', 'TIME': '2 h'}]}"
    },
    {
        "instruction": "extract the relevant data from the experimental text",
        "input": "TEOS was partially hydrolyzed in 2-methoxyethanol with HCl. TTIP was added, and the mixture was stirred and sonicated. PEI was added, and the mixture was aged and dried. The hybrid xerogel was calcined at 550\u00b0C.",
        "output": "{'PRECURSOR': {'PRECURSOR 1': 'TEOS (Tetraethyl orthosilicate)', 'PRECURSOR 2': 'TTIP (Tetraethyl orthotitanate)'}, 'PREC_AMOUNT': {'PREC_AMOUNT 1': 'Not specified', 'PREC_AMOUNT 2': 'Not specified'}, 'ADDITIVE': {'ADDITIVE 1': 'HCl', 'ADDITIVE 2': '2-methoxyethanol', 'ADDITIVE 3': 'PEI (Polyethylenimine)'}, 'ADD_AMOUNT': {'ADD_AMOUNT 1': 'Not specified', 'ADD_AMOUNT 2': 'Not specified', 'ADD_AMOUNT 3': 'Not specified'}, 'SOLVENT': '2-methoxyethanol', 'SOL_AMOUNT': 'Not specified', 'DOPANT': 'None', 'DOP_AMOUNT': 'None', 'WATER': 'Used for partial hydrolysis of TEOS', 'WA_AMOUNT': 'Not specified', 'PRODUCT': 'Silica-titanate hybrid xerogel', 'OPERATE_COND': [{'CONDITION': 'Partial hydrolysis of TEOS'}, {'CONDITION': 'Stirring and sonication'}, {'CONDITION': 'Aging and drying'}, {'CONDITION': 'Calcination'},]}"
    },
    {
        "instruction": "extract the relevant data from the experimental text",
        "input": "TiO2 powder was dispersed in NaOH solution and subjected to hydrothermal treatment in a Teflon-lined autoclave. The precipitate was washed, centrifuged, and dried.",
        "output": "{'PRECURSOR': 'TiO2 powder','PRECURSOR_AMOUNT': 'Not specified','ADDITIVE': 'NaOH solution','ADDITIVE_AMOUNT': 'Not specified','PRODUCT': 'precipitate','OPERATE_COND': [{'CONDITION': 'Hydrothermal treatment','CONDITION_AMOUNT': 'Not specified','TIME': 'Not specified'}]}"
    },
    {
        "instruction": "extract the relevant data from the experimental text",
        "input": "TiO2 and Y2O3 powders were used, with graphitic powders added as pore formers.The powders were homogenized, freeze-dried, pressed, and sintered at 1100\u00b0C or 1400\u00b0C.",
        "output": "{'PRECURSOR': {'PRECURSOR_1': 'TiO2', 'PRECURSOR_2': 'Y2O3'}, 'PREC_AMOUNT': {'PREC_AMOUNT_1': 'Not specified', 'PREC_AMOUNT_2': 'Not specified'}, 'ADDITIVE': 'Graphitic powders', 'ADD_AMOUNT': 'Not specified', 'SOLVENT': 'Not specified', 'SOL_AMOUNT': 'Not specified', 'DOPANT': 'None', 'DOP_AMOUNT': 'None', 'WATER': 'Not applicable', 'WA_AMOUNT': 'Not applicable', 'PRODUCT': 'ceramic composite', 'OPERATE_COND': [{'CONDITION': 'Homogenization', 'DETAIL': 'Powders homogenized', 'TIME': 'Not specified'}, {'CONDITION': 'Freeze-drying', 'DETAIL': 'Powders freeze-dried', 'TIME': 'Not specified'}, {'CONDITION': 'Pressing', 'DETAIL': 'Powders pressed', 'TIME': 'Not specified'}, {'CONDITION': 'Sintering', 'DETAIL': 'Powders sintered at', 'TIME': 'Not specified', 'TEMPERATURE': [{'TEMPERATURE_1': '1100\u00b0C'}, {'TEMPERATURE_2': '1400\u00b0C'}]}]}"
    },
    {
        "instruction": "extract the relevant data from the experimental text",
        "input": "Titanium oxychloride solution was prepared and mixed with HMTA, urea, and surfactant. Paraffin oil was added to form an emulsion. The mixture was dispersed into hot silicone oil to form gel microspheres, which were washed, dried, and calcined.",
        "output": "{'PRECURSOR': 'titanium oxychloride solution', 'PREC_AMOUNT': 'Not specified', 'ADDITIVE': {'ADDITIVE_1': 'hexamethylenetetramine (HMTA)', 'ADDITIVE_2': 'urea', 'ADDITIVE_3':'surfactant'}, 'ADD_AMOUNT': {'ADD_AMOUNT_1': 'Not specified', 'ADD_AMOUNT_2': 'Not specified', 'ADD_AMOUNT_3': 'Not specified'}, 'SOLVENT': 'paraffin oil', 'SOL_AMOUNT': 'Not specified', 'DOPANT': 'None', 'DOP_AMOUNT': 'None', 'WATER': 'None', 'WA_AMOUNT': 'None', 'PRODUCT': 'gel microspheres', 'OPERATE_COND': [{'CONDITION': 'Emulsion formation'}]}"
    },
    {
        "instruction": "extract the relevant data from the experimental text",
        "input": "Samples were prepared following a general solvent deficient method that can be used to synthesize many metal and mixed metal oxides. Approximately 3.0 ml TiCl4, 0.54 g Al(NO3)3\u00b79H2O, and 9.1 g NH4HCO3 (ABC) were mixed together. The order in which starting materials were mixed was varied in design of experiment (DOE) 1 but held constant in DOE 2 (TiCl4 and Al(NO3)3\u00b79H2O mixed together in a mortar and pestle for 1 min, after which ABC was added and mixed for an additional minute). Distilled H2O was added in the amount and at the speed outlined in the DOEs 1 and 2. The slurry was then mixed for 5 min to form a stabilized anatase precursor. For DRC samples, the slurry was dried in air, rinsed with 2 l of distilled water using a vacuum filtration system at room temperatures, and then immediately calcined. For DCR samples, the slurry was dried in air, calcined, rinsed with 2 l of distilled water using a vacuum filtration system at room temperatures, and subsequently dried at 100 \u00b0C for 24 h.",
        "output": "{'PRECURSOR': {'PRECURSOR_1': 'TiCl4','PRECURSOR_2': 'Al(NO3)3\u00b79H2O','PRECURSOR_3': 'NH4HCO3'},'PRECURSOR_AMOUNT': {'PRECURSOR_AMOUNT_1': '3.0 ml','PRECURSOR_AMOUNT_2': '0.54 g','PRECURSOR_AMOUNT_3': '9.1 g'},'ADDITIVE': 'distilled H2O','ADDITIVE_AMOUNT': 'Varied according to DOE','PRODUCT': 'anatase precursor','OPERATE_COND': [{'CONDITION': 'Mixing','CONDITION_AMOUNT': '1 min (TiCl4 and Al(NO3)3\u00b79H2O) + 1 min (after adding ABC)','TIME': '5 min'},{'CONDITION': 'Calcination','CONDITION_AMOUNT': 'Not specified','TIME': 'Not specified'},{'CONDITION': 'Washing','CONDITION_AMOUNT': '2 L distilled water','TIME': 'Not specified'},{'CONDITION': 'Drying','CONDITION_AMOUNT': 'Air (DRC) or 100 \u00b0C (DCR)','TIME': '24 h (DCR)'}]}"
    },
    {
        "instruction": "extract the relevant data from the experimental text",
        "input": "The preparation of spindle-shaped nanoporous anatase TiO2: 1 mL TBOT was added to 50 mL acetic acid under continuous stirring. The obtained suspension was transferred to a 100 mL Teflon-lined stainless-steel autoclave, which was then heated at 200 \u00b0C for 24 h. After the autoclave cooled to room temperature, the product was collected, dried, and calcined at 400 \u00b0C for 30 min. The preparation of heterostructured TiO2\u2013Ag3PO4 photocatalyst: The TiO2\u2013Ag3PO4 heterostructure with different mass ratios ranging from 4:1 to 1:4 were prepared by an in situ precipitation method. A typical process of TiO2\u2013Ag3PO4 nanocomposites at the mass ratio of 1:2 is as follows: 50 mg of spindle-shaped nanoporous anatase TiO2 was dispersed in 25 mL of distilled water, and 120 mg of AgNO3 was added to the suspension. After the mixture was stirred for 60 min, 0.24 mmol of Na2HPO4, previously dissolved in 25 mL deionized water, was dropped into the above mixture solution. After the resulting solution was magnetically stirred for 5 h, the product was filtered, washed, and dried at 50 \u00b0C.",
        "output": "{'PRECURSOR': {'PRECURSOR_1': 'TBOT (tetrabutyl orthotitanate)', 'PRECURSOR_2': 'AgNO3', 'PRECURSOR_3': 'Na2HPO4'}, 'PREC_AMOUNT': {'PREC_AMOUNT_1': '1 mL', 'PREC_AMOUNT_2': '120 mg', 'PREC_AMOUNT_3': '0.24 mmol'}, 'ADDITIVE': {'ADDITIVE_1': 'acetic acid', 'ADDITIVE_2': 'distilled water', 'ADDITIVE_3': 'deionized water'}, 'ADD_AMOUNT': {'ADD_AMOUNT_1': '50 mL', 'ADD_AMOUNT_2': '25 mL', 'ADD_AMOUNT_3': '25 mL'}, 'SOLVENT': {'SOLVENT_1': 'acetic acid', 'SOLVENT_2': 'distilled water', 'SOLVENT_3': 'deionized water'}, 'SOL_AMOUNT': {'SOL_AMOUNT_1': '50 mL', 'SOL_AMOUNT_2': '25 mL', 'SOL_AMOUNT_3': '25 mL'}, 'DOPANT': 'Ag3PO4', 'DOP_AMOUNT': 'Mass ratios of TiO2\u2013Ag3PO4 ranging from 4:1 to 1:4', 'WATER': 'Distilled water and deionized water', 'WA_AMOUNT': '25 mL each', 'PRODUCT': 'Spindle-shaped nanoporous anatase TiO2 and TiO2\u2013Ag3PO4 heterostructured photocatalyst', 'OPERATE_COND': [{'CONDITION': 'Stirring', 'TIME': 'Continuous stirring for TBOT in acetic acid, 60 min for AgNO3 in distilled water, and 5 h for Na2HPO4 in the mixture solution'}, {'CONDITION': 'Heating', 'TIME': '200 \u00b0C for 24 h in a Teflon-lined stainless-steel autoclave'}, {'CONDITION': 'Calcination', 'TIME': '400 \u00b0C for 30 min', 'TEMPERATURE': '400 \u00b0C'}]}"
    },
    {
        "instruction": "extract the relevant data from the experimental text",
        "input": "In a typical synthesis procedure, 1 g of P123 was dissolved in 35.00 mL acetic acid with continuous stirring for 30 min at 350 rpm and room temperature to form a clear solution. A specified amount (1, 1.5, 2, 2.5, 3, and 3.5 mL) of TBT were added dropwise to the above solution with continuous stirring, the corresponding molar ratios of TBT/P123 were 17.04, 25.56, 34.08, 42.60, 51.12, and 59.64, respectively. The resulting white suspension was stirred for 2 h at 350 rpm and room temperature. Then, the mixture was transferred and sealed in a 100 mL Teflon-lined autoclave, heated to 150 \u00b0C for 24 h. After cooling to room temperature, the white precipitate was collected by centrifugation (8000 rpm, 10 min), washed alternately with deionized water and ethanol three times, and dried in air at 60 \u00b0C for 12 h. Finally, the products were annealed in a tube furnace at 500 \u00b0C for 3 h with a heat rate of 1 \u00b0C min\u22121 in air.",
        "output": "{'PRECURSOR': 'P123 (polyoxyethylene-polyoxypropylene block copolymer, Mw \u2248 5800)', 'PREC_AMOUNT': '1 g', 'ADDITIVE': 'TBT (tributyltin hydride)', 'ADD_AMOUNT': {'ADD_AMOUNT_1': '1 mL', 'ADD_AMOUNT_2': '1.5 mL', 'ADD_AMOUNT_3': '2 mL', 'ADD_AMOUNT_4': '2.5 mL', 'ADD_AMOUNT_5': '3 mL', 'ADD_AMOUNT_6': '3.5 mL'}, 'SOLVENT': 'acetic acid', 'SOL_AMOUNT': '35.00 mL', 'DOPANT': 'None', 'DOP_AMOUNT': 'None', 'WATER': 'Deionized water', 'WA_AMOUNT': 'Used for washing, amounts not specified', 'PRODUCT': 'TBT-P123 nanocrystals', 'OPERATE_COND': [{'CONDITION': 'Stirring', 'TIME': '30 min', 'RPM': '350'}, {'CONDITION': 'Heating', 'TEMPERATURE': '150 \u00b0C', 'TIME': '24 h', 'DEVICE': '100 mL Teflon-lined autoclave'}, {'CONDITION': 'Centrifugation', 'RPM': '8000', 'TIME': '10 min'}, {'CONDITION': 'Drying', 'TEMPERATURE': '60 \u00b0C', 'TIME': '12 h'}, {'CONDITION': 'Annealing', 'TEMPERATURE': '500 \u00b0C', 'TIME': '3 h', 'HEAT_RATE': '1 \u00b0C min\u22121', 'DEVICE': 'Tube furnace'}]}"
    },
    {
        "instruction": "extract the relevant data from the experimental text",
        "input": "The 2 % (w/v) CN solution is prepared by dissolving CN and HOBt in double distilled water at 1:1 weight ratio. The 10 % (w/v) PVA solution is prepared by dissolving PVA in double distilled water at room temperature and the solution is stirred separately for 24 h. The 2 % prepared CN solution is mixed with 10 % of PVA solution at weight ratios of 50:50 and then 15 weight % of LiClO4 salt is mixed with PVA-CN solution. The obtained mixtures were vigorously stirred for 24 h and finally different weight % of TiO2 is added into the prepared solution. The resulting homogeneous mixture was casted in Petri dishes and dried in hot air vacuum at 45 \u00b0C for 72 h to remove the solvent completely. The dried nanocomposite films were peeled from the Petri dishes and kept in vacuum desiccators for further studies.",
        "output": "{'PRECURSOR': 'CN (not specified which one, e.g. copper(II) nitrate)', 'PREC_AMOUNT': '2% (w/v) solution prepared at a 1:1 weight ratio with HOBt', 'ADDITIVE': 'HOBt (1-hydroxybenzotriazole)', 'ADD_AMOUNT': '1:1 weight ratio with CN to prepare the 2% (w/v) CN solution', 'SOLVENT': 'Double distilled water', 'SOL_AMOUNT': 'Not specified, used for preparing all solutions', 'DOPANT': 'LiClO4', 'DOP_AMOUNT': '15 weight% of the PVA-CN solution', 'WATER': 'Double distilled water', 'WA_AMOUNT': 'Used for preparing all solutions', 'PRODUCT': 'Nanocomposite films consisting of PVA, CN, and TiO2', 'OPERATE_COND': [{'CONDITION': 'Stirring', 'TIME': '24 h for PVA solution, 24 h for PVA-CN mixture'}, {'CONDITION': 'Drying', 'TIME': '72 h at 45 \u00b0C in hot air vacuum'}, {'CONDITION': 'Vacuum desiccation', 'TIME': 'Not specified'}]}"
    },
    {
        "instruction": "extract the relevant data from the experimental text",
        "input": "Gel combustion method was adopted for the synthesis of BTS for the first time. Initially BaCO3 was heated at 800 \u00b0C for 10 h to remove the adsorbed moisture. Stoichiometric amount of BaCO3 was dissolved in 2 M HCl. The required quantity of Titanyl acetyl acetonate was dissolved in concentrated HNO3 and mixed with the BaCO3 solution. Fumed silica was added to the resultant solution by fixing the molar ratio between Ba and Si as 1. Glycine was added to the solution as complexing agent as well as fuel. Glycine to metal concentration was maintained at 2. The solutions were evaporated at 90 \u00b0C for 4 h on a hot plate on continuous stirring. The volume was reduced till the initial point of gel formation. Solutions were kept at 450 \u00b0C in a preheated furnace for 2 h. The carbonaceous powder thus obtained was ground and pelletised at 500 MPa pressure and the pellet was heated at 900 \u00b0C for 19 h for the final synthesis of BTS.",
        "output": "{'PRECURSOR': 'BaCO3', 'PREC_AMOUNT': 'Stoichiometric amount', 'ADDITIVE': {'ADDITIVE_1': 'Titanyl acetyl acetonate', 'ADDITIVE_2': 'Fumed silica', 'ADDITIVE_3': 'Glycine', 'ADDITIVE_4': '2 M HCl', 'ADDITIVE_5': 'Concentrated HNO3'}, 'ADD_AMOUNT': {'ADD_AMOUNT_1': 'Dissolved in BaCO3 solution', 'ADD_AMOUNT_2': 'Fixed molar ratio Ba:Si = 1', 'ADD_AMOUNT_3': '2 times the metal concentration', 'ADD_AMOUNT_4': 'Used for dissolution of BaCO3', 'ADD_AMOUNT_5': 'Used for dissolution of Titanyl acetyl acetonate'}, 'SOLVENT': 'None', 'SOL_AMOUNT': 'None', 'DOPANT': 'None', 'DOP_AMOUNT': 'None', 'WATER': '2 M HCl and concentrated HNO3', 'WA_AMOUNT': 'Part of the dissolution process', 'PRODUCT': 'BTS (Barium Titanosilicate)', 'OPERATE_COND': [{'CONDITION': 'Heating BaCO3 at 800 \u00b0C', 'TEMPERATURE': '800 \u00b0C', 'TIME': '10 h'}, {'CONDITION': 'Evaporation of solution', 'TEMPERATURE': '90 \u00b0C', 'TIME': '4 h'}, {'CONDITION': 'Gel combustion synthesis', 'TEMPERATURE': '450 \u00b0C', 'TIME': '2 h'}, {'CONDITION': 'Carbonaceous powder formation', 'TEMPERATURE': 'Not specified', 'TIME': 'Not specified'}, {'CONDITION': 'Pelletization', 'PRESSURE': '500 MPa'}, {'CONDITION': 'Final heat treatment', 'TEMPERATURE': '900 \u00b0C', 'TIME': '19 h'}]}"
    },
    {
        "instruction": "extract the relevant data from the experimental text",
        "input": "The chemical system used in this work was adapted from a peroxy system originally published by Uekawa et al. [13]. For example, 2 ml of titanium isopropoxide (TIP) (Alpha Aesar, 97%) was measured under nitrogen into a 50 ml flask. The flask was placed in a room temperature water bath, and 30 ml anhydrous ethanol (Fisher) was rapidly added while stirring, at which point fine white precipitates often formed in the clear solution. 0.15 ml acetic acid (Aldrich, 99.8%) was added, and the solution was left stirring rapidly until the precipitates dissolved and the solution was clear and colorless (5\u201310 min). 8 ml of aqueous H2O2 (Fisher, 34\u201337%) was then added, resulting in a bright orange, transparent solution. Total solution volume was filled to 50 ml with EtOH, and the flask was capped with a rubber stopper containing a small hole to allow for oxygen evolution with minimum solvent loss. The solution was stirred at room temperature for various times between 15 min and 7 h. The solution slowly changed from orange to transparent yellow over approximately 5 h reaction time. The solution was reacted at room temperature for 5\u20137 h prior to any aging. The above solution was aged at 75\u00b0C for various periods of time (0\u2013120 h). After 30 min of heating, the solution became translucent yellow and noticeably more viscous. After approximately 60 min at temperature, an opaque, pale yellow gel had formed. Films deposited from fresh solution were made during the initial reaction period, prior to any aging. Films deposited from aged solution were made after the amount of aging indicated in the text. Glass cover slips were used as substrates for film deposition. Substrates were cleaned prior to use by washing with detergent and rinsing with deionized water, followed by sonicating for 15 min in acetone and drying at 100\u00b0C. Thin films were deposited from fresh solution through spin-coating. Thick films made from aged solution were deposited through a simple doctor blade method. In brief, scotch tape was placed on the substrates to form a channel of uniform thickness. A small amount of viscous sol-gel solution was then placed in the channel and smoothed in with the edge of a glass microscope slide. X-ray diffraction (XRD) was performed on a Siemens D500 using CuK\u03b1 radiation. Fourier transform infrared spectroscopy (FTIR) was done on an Avatar 370 FTIR. Atomic force microscopy (AFM) images were taken on a Digital Instruments Multimode AFM with a Nanoscope 3A Scanner Controller in tapping mode. Dynamic light scattering (DLS) was done on a Brookhaven Instruments BI-9000AT Digital Autocorrelator with a BI-200SM Goniometer. DLS measurements were performed in doubly filtered (0.2 \u00b5m) anhydrous ethanol (Fisher). Sample containers for DLS measurements were rinsed three times with doubly filtered ethanol prior to use.",
        "output": "{'PRECURSOR': 'Titanium isopropoxide (TIP)', 'PREC_AMOUNT': '2 ml', 'ADDITIVE': {'ADDITIVE_1': 'Anhydrous ethanol', 'ADDITIVE_2': 'Acetic acid', 'ADDITIVE_3': 'Aqueous H2O2'}, 'ADD_AMOUNT': {'ADD_AMOUNT_1': '30 ml', 'ADD_AMOUNT_2': '0.15 ml', 'ADD_AMOUNT_3': '8 ml'}, 'SOLVENT': 'Ethanol', 'SOL_AMOUNT': 'Filled to 50 ml', 'DOPANT': 'None', 'DOP_AMOUNT': 'None', 'WATER': 'Used for DLS measurements', 'WA_AMOUNT': 'Doubly filtered, used to rinse sample containers', 'PRODUCT': 'Sol-gel film', 'OPERATE_COND': [{'CONDITION': 'Room temperature stirring', 'TIME': '5\u201310 min'}, {'CONDITION': 'Heating', 'TIME': '30 min to 120 h'}]}"
    },
    {
        "instruction": "extract the relevant data from the experimental text",
        "input": "Wet gels of TiO2 were prepared by hydrolysis of titanium n-butoxide, Ti(OC4H9)4 (TNB), in a methanol solution with acid catalyst. The molar ratios used for the synthesis was TNB:H2O:methanol:HNO3 = 1:2:12:0.06 [12]. Firstly, TNB was dissolved into a mixture of methanol and small amount of H2O at room temperature. After stirring for 30 min, the catalyst solution of methanol, H2O and HNO3 was added to the TNB solution under continuous stirring. The solution gelled in 2 min. The wet gel, 4.5 cm in diameter and 5.5 cm high, was aged at room temperature for 1 day, and placed in a supercritical extraction system (Supercritical Fluid Extraction System, Newport Scientific Inc.). The solvent was extracted by flowing supercritical carbon dioxide with a flow rate of 5.5 l min\u22121 at 60\u00b0C and 22 MPa for 4 h (\u201caerogel\u201d, Figure 1). The corresponding xerogel was prepared by drying the aged wet gel at 90\u00b0C for 24 h under atmospheric pressure. Changes in the microstructure of the gels during heating were investigated using thermogravimetric and differential thermal analysis (TG-DTA). The TG-DTA measurements were carried out using a Seiko Exstar 6000 TG/DTA 6200 System under flowing air of 300 ml min\u22121 at a heating rate of 10\u00b0C min\u22121. Crystallization behaviors of the gels were investigated with X-ray diffractometry (Rigaku, RAD-C) and electron diffractometry by a transmission electron microscope (TEM, Philips, Tecnai F20) after calcinations at 500, 600, 700, and 800\u00b0C with a heating rate of 10\u00b0C min\u22121, holding time of 2 h and a cooling rate of 10\u00b0C min\u22121. The agglomerate sizes of the samples were estimated from the images observed by TEM. The specific surface area, pore size distribution, and pore volume of gels, before and after calcinations, were estimated by the Barret-Joyner-Halenda (BJH) method using N2 desorption curves (Micromeritics, TriStar 3000) [13]. Using the N2 adsorption isotherm, the surface fractal dimension, DS, has been estimated according to the Frenkel-Halsey-Hill theory with the following equation [10, 11]. ln(V /V0) = (DS \u2212 3) ln[ln(P0/P)] + constant (FHH) Here, V, V0, and P/P0 are the adsorbed volume of N2, the saturation volume of adsorbed N2 at 77 K, and the relative pressure, respectively.",
        "output": "{'PRECURSOR': 'Titanium n-butoxide (Ti(OC4H9)4)', 'PREC_AMOUNT': '1:2:12:0.06 (molar ratio of TNB:H2O:methanol:HNO3)', 'ADDITIVE': 'Methanol, water, hydrochloric acid (HNO3)', 'ADD_AMOUNT': 'Methanol: used in the hydrolysis process\\nWater: used in the hydrolysis process\\nHNO3: used as a catalyst in a small amount', 'SOLVENT': 'Methanol', 'SOL_AMOUNT': 'Used in the hydrolysis process', 'DOPANT': 'None', 'DOP_AMOUNT': 'Not applicable', 'WATER': 'Water', 'WA_AMOUNT': 'Used in the hydrolysis process', 'PRODUCT': 'TiO2 wet gel, aerogel, and xerogel', 'OPERATE_COND': [{'CONDITION': 'Hydrolysis and gelation', 'TIME': '2 min'}, {'CONDITION': 'Aging', 'TIME': '1 day', 'TEMPERATURE': 'Room temperature'}, {'CONDITION': 'Supercritical extraction', 'TIME': '4 h', 'TEMPERATURE': '60\u00b0C', 'PRESSURE': '22 MPa'}, {'CONDITION': 'Drying (xerogel)', 'TIME': '24 h', 'TEMPERATURE': '90\u00b0C'}, {'CONDITION': 'TG-DTA', 'HEATING_RATE': '10\u00b0C min\u22121'}, {'CONDITION': 'Calcination', 'TEMPERATURES': [500, 600, 700, 800], 'HEATING_RATE': '10\u00b0C min\u22121', 'COOLING_RATE': '10\u00b0C min\u22121'}]}"
    },
    {
        "instruction": "extract the relevant data from the experimental text",
        "input": "The nano titanium oxide was prepared from the titanyl sulphate, a non alkoxide precursor (TiOSO4, 0.2 M, 98% purity) obtained from M/s. Travancore Titanium Products, Trivandrum, India. The advantage of the selected precursor is that it is inexpensive and less reactive than titanium tetrachloride and titanium isopropoxide. In a typical experiment, required amount of titanyl sulphate was dissolved in 500 mL of distilled water to make a 0.2 M solution and was hydrolysed by slow addition of ammonium hydroxide (10%, S.D. Fine Chemicals, India) solution under constant stirring at room temperature (32\u00b0C), until the pH 7.5. The precipitate obtained was separated by filtration, washed free of sulphate ions (as was confirmed by the BaCl2 test) with distilled water and was peptised by addition of 2 M HNO3 (Merck, India) solution till pH 1.8\u20132 to get the stable titania sol. A silica sol was prepared from tetraethoxysilane (Aldrich Chemicals, USA) by controlled hydrolysis using 0.001 M HCl (Ranbaxy Fine Chemicals, India) in isopropanol (Ranbaxy Fine Chemicals, India) medium.",
        "output": "{'PRECURSOR': 'Titanyl sulphate (TiOSO4)', 'PREC_AMOUNT': '0.2 M solution', 'ADDITIVE': {'ADDITIVE_1': 'Ammonium hydroxide (10%)', 'ADDITIVE_2': '2 M HNO3', 'ADDITIVE_3': '0.001 M HCl'}, 'ADD_AMOUNT': {'ADD_AMOUNT_1': 'Slow addition under constant stirring at room temperature until pH 7.5', 'ADD_AMOUNT_2': 'To achieve pH 1.8\u20132', 'ADD_AMOUNT_3': 'Not specified'}, 'SOLVENT': 'Distilled water', 'SOL_AMOUNT': '500 mL to prepare 0.2 M titanyl sulphate solution', 'DOPANT': 'None', 'DOP_AMOUNT': 'Not applicable', 'WATER': 'Used for washing the precipitate to remove sulphate ions', 'WA_AMOUNT': 'Not specified', 'PRODUCT': 'Nano titanium oxide sol', 'OPERATE_COND': 'None'}"
    },
    {
        "instruction": "extract the relevant data from the experimental text",
        "input": "Listed in Table 1 are the characteristics of the reagents used in the present study. Nano-sized TiO2 was synthesized by the sol\u2013gel combustion synthesis reaction of titanyl nitrate [TiO(NO3)2] (oxidizer) and urea(CH4ON2) (fuel). Titanyl nitrate was prepared by first hydrolysis and then nitration of titanium n-butoxide (Ti (OC4H9)4). In a typical experiment, 1 mL Ti (OC4H9)4 was added slowly to 4.5 mL IPA (isopropyl alcohol, C2H4OHCH3) in a constant temperature bath at 273 K to form solution A. Meanwhile, 0.37 mL deionized water was added to another 4.5 mL IPA to form solution B. Solution B was then added dropwise to solution A under a vigorous stirring in the same constant temperature bath. The solution thus obtained was continuously stirred for about 1 h until the formation of titanyl hydroxide [TiO(OH)2] (indicated by the appearance of turbidity). For the nitration reaction, this solution was added with 0.37 mL 37 wt% nitric acid to produce titanyl nitrate[TiO(NO3)2]. The titanyl nitrate (in a solution state) thus obtained was mixed with various amounts of urea to form precursor solutions for the combustion synthesis reaction. The precursor solution (contained in an alumina crucible) was heated on a hot plate at *100\u00b0C to remove the solvent until a viscous mass was obtained. The combustion synthesis reaction was ignited by heating the viscous mass with a heating band set at 400\u00b0C, which was wrapped round the crucible in order to increase uniformity of the heating. A pale yellow, foam type TiO2 powder was produced after the combustion synthesis reaction. Although the combustion synthesis reaction can self-sustain, the heating was maintained after ignition in order to enhance the crystallization of the product powder.",
        "output": "{'PRECURSOR': 'titanium n-butoxide (Ti(OC4H9)4)', 'PREC_AMOUNT': '1 mL', 'ADDITIVE': {'ADDITIVE_1': 'isopropyl alcohol (IPA)', 'ADDITIVE_2': 'deionized water', 'ADDITIVE_3': '37 wt% nitric acid', 'ADDITIVE_4': 'urea'}, 'ADD_AMOUNT': {'ADD_AMOUNT_1': '4.5 mL', 'ADD_AMOUNT_2': '0.37 mL', 'ADD_AMOUNT_3': '0.37 mL'}, 'SOLVENT': 'isopropyl alcohol (IPA)', 'SOL_AMOUNT': '4.5 mL', 'DOPANT': 'None', 'DOP_AMOUNT': 'None', 'WATER': 'deionized water', 'WA_AMOUNT': '0.37 mL', 'PRODUCT': 'nano-sized TiO2 powder', 'OPERATE_COND': [{'CONDITION': 'Hydrolysis and nitration of Ti(OC4H9)4', 'TEMPERATURE': '273 K', 'TIME': 'Not specified'}, {'CONDITION': 'Stirring of the solution', 'TEMPERATURE': '273 K', 'TIME': 'About 1 h'}, {'CONDITION': 'Combustion synthesis reaction', 'TEMPERATURE': '400\u00b0C', 'TIME': 'Not specified'}]}"
    },
    {
        "instruction": "extract the relevant data from the experimental text",
        "input": "The composite oxide powders were prepared via room temperature hydrolysis and condensation of a mixture of titanium isopropoxide (Ti[OC3H7]4, TTIP) and zirconium n-propoxide (Zr[OC3H7]4, 70 % in propanol, ZNP). The total amount of alkoxide was 40 mmol while the shares of the two alkoxides were taken in a way that the ratios of TiO2:ZrO2 were 1:2, 1:1, 2:1, and 10:1. Annealing of the amorphous powders was carried out in an industrial furnace for 4 h at 350, 400, 450 and 500 \u00b0C, respectively. Samples were characterized with X-ray diffraction (XRD) and X-ray absorption near edge fine structure (XANES).",
        "output": "{'PRECURSOR': {'PRECURSOR_1': 'titanium isopropoxide (Ti(OC3H7)4, TTIP)','PRECURSOR_2': 'zirconium n-propoxide (Zr(OC3H7)4, 70 % in propanol, ZNP)'},'PRECURSOR_AMOUNT': '40 mmol','ADDITIVE': 'None','ADDITIVE_AMOUNT': 'None','PRODUCT': 'composite oxide powders','OPERATE_COND': [{'CONDITION': 'Room temperature hydrolysis and condensation','CONDITION_AMOUNT': 'Not specified','TIME': 'Not specified'},{'CONDITION': 'Annealing','CONDITION_AMOUNT': '350, 400, 450, 500 \u00b0C','TIME': '4 h'}]}"
    },
    {
        "instruction": "extract the relevant data from the experimental text",
        "input": "Titanium dioxide nanoparticles were synthesized via sol\u2013gel method using tetra-n-butyl orthotitanate, hydrochloric acid and ammonia. Tetra-n-butyl orthotitanate was used as precursor. The ingredients were mixed at ambient temperature for 9 h on a magnetic stirring, sol was formed and converted to gel by adding ammonia. The obtained gel was dried at 80 \u00b0C in an oven for 18 h. Afterward bulks were crumbled easily into powders and calcined at 450, 500, 550, 600, 650, 700 and 750 \u00b0C at the heating rate of 15 \u00b0C/min with a soaking time of 2 h in electric furnaces and cooled overnight to reach the final titanium dioxide powder. Then samples were milled for 3 h in a ball mill.",
        "output": "{'PRECURSOR': 'tetra-n-butyl orthotitanate', 'PREC_AMOUNT': 'Not specified', 'ADDITIVE': {'ADDITIVE_1': 'hydrochloric acid', 'ADDITIVE_2': 'ammonia'}, 'ADD_AMOUNT': {'ADD_AMOUNT_1': 'Not specified', 'ADD_AMOUNT_2': 'Not specified'}, 'SOLVENT': 'Not specified', 'SOL_AMOUNT': 'Not specified', 'DOPANT': 'None', 'DOP_AMOUNT': 'None', 'WATER': 'Not specified', 'WA_AMOUNT': 'Not specified', 'PRODUCT': 'titanium dioxide nanoparticles', 'OPERATE_COND': [{'CONDITION': 'Magnetic stirring', 'TIME': '9 h', 'TEMPERATURE': 'Ambient'}, {'CONDITION': 'Drying', 'TIME': '18 h', 'TEMPERATURE': '80 \u00b0C'}, {'CONDITION': 'Calcination', 'TEMPERATURES': [450, 500, 550, 600, 650, 700, 750], 'TIME': '2 h', 'RATE': '15 \u00b0C/min'}, {'CONDITION': 'Cooling', 'TIME': 'Overnight'}, {'CONDITION': 'Milling', 'TIME': '3 h', 'DEVICE': 'Ball mill'}]}"
    },
    {
        "instruction": "extract the relevant data from the experimental text",
        "input": "Aqueous TiO2 precursor solutions were prepared using titaniumisopropoxide (TIP) with ethylenediaminetetraacetic acid (EDTA), diethylenetriaminepentaacetic acid (DTPA), iminodiacetic acid (IDA) as complexing agents, and triethanolamine (TEA), ethylenediamine (EDA), ethanolamine (EA), diethanolamine (DEA), and tetraethylammonium hydroxide (TEAOH) as bases. Small amounts of ethanol (EtOH) were used to dilute the metal alkoxide to help control hydrolysis during water addition. Microwave synthesis was performed using a microwave furnace operating at a frequency of 2,450 MHz. The obtained solutions were filtered and used for ink-jet printing. The sols were printed on standard microscope glass substrates and heated at temperatures between 100 and 500 \u00b0C for 2 h.",
        "output": "{'PRECURSOR': 'titanium isopropoxide (TIP)','PRECURSOR_AMOUNT': 'Not specified','ADDITIVE': {'ADDITIVE_1': 'ethylenediaminetetraacetic acid (EDTA)','ADDITIVE_2': 'diethylenetriaminepentaacetic acid (DTPA)','ADDITIVE_3': 'iminodiacetic acid (IDA)','ADDITIVE_4': 'triethanolamine (TEA)','ADDITIVE_5': 'ethylenediamine (EDA)','ADDITIVE_6': 'ethanolamine (EA)','ADDITIVE_7': 'diethanolamine (DEA)','ADDITIVE_8': 'tetraethylammonium hydroxide (TEAOH)','ADDITIVE_9': 'ethanol (EtOH)'}','ADDITIVE_AMOUNT': 'Not specified','PRODUCT': 'aqueous TiO2 precursor solutions','OPERATE_COND': [{'CONDITION': 'Microwave synthesis','CONDITION_AMOUNT': '2,450 MHz','TIME': 'Not specified'},{'CONDITION': 'Heating','CONDITION_AMOUNT': '100\u2013500 \u00b0C','TIME': '2 h'}]}"
    },
    {
        "instruction": "extract the relevant data from the experimental text",
        "input": "Titania sol was synthesized using titanium tetrachloride (TiCl4) and ethanol (CH3CH2OH). The reaction was carried out in an ice bath at a temperature of 5 \u00b0C. Solution 2 was prepared using acetic acid and de-ionized water. Both solutions were mixed together at a temperature of 5 \u00b0C under constant nitrogen flow. The mixed solution was then stirred at 50 \u00b0C in water bath for 6 h to obtain a stable sol. Sol was left for aging and was further processed after 48 h. Sol was heated at 60 \u00b0C for several hours to obtain titania nanoparticles. Six different sols were prepared with variation in pH of the sol from 1.0 (acidic) to 7.0 (neutral) to 11.0 (basic) using ammonium hydroxide.",
        "output": "{'PRECURSOR': 'titanium tetrachloride (TiCl4)', 'PREC_AMOUNT': 'Not specified', 'ADDITIVE': {'ADDITIVE_1': 'ethanol (CH3CH2OH)', 'ADDITIVE_2': 'acetic acid', 'ADDITIVE_3': 'de-ionized water', 'ADDITIVE_4': 'ammonium hydroxide'}, 'ADD_AMOUNT': {'ADD_AMOUNT_1': 'Not specified', 'ADD_AMOUNT_2': 'Not specified', 'ADD_AMOUNT_3': 'Not specified', 'ADD_AMOUNT_4': 'Varied to achieve different pH levels'}, 'SOLVENT': 'ethanol (CH3CH2OH)', 'SOL_AMOUNT': 'Not specified', 'DOPANT': 'None', 'DOP_AMOUNT': 'None', 'WATER': 'de-ionized water', 'WA_AMOUNT': 'Not specified', 'PRODUCT': 'titania sol and nanoparticles', 'OPERATE_COND': [{'CONDITION': 'Mixing of solutions', 'TIME': 'Not specified', 'TEMPERATURE': '5 \u00b0C'}, {'CONDITION': 'Stirring', 'TIME': '6 h', 'TEMPERATURE': '50 \u00b0C'}, {'CONDITION': 'Aging', 'TIME': '48 h', 'TEMPERATURE': 'Not specified'}, {'CONDITION': 'Heating', 'TIME': 'Several hours', 'TEMPERATURE': '60 \u00b0C'}]}"
    },
    {
        "instruction": "extract the relevant data from the experimental text",
        "input": "The oil phase consisted of kerosene, sorbitan monooleate, and sorbitan monostearate. The MNPs (synthesized by coprecipitation or commercially available) were introduced into the oil phase along with water. The water phase, containing methanol, titanium tetraisopropoxide (TTIP), and diethanolamine (DEA), was added to the stirred solution. The gel particles were separated by centrifugation, washed with ethanol, dried, and heated to 500 \u00b0C.",
        "output": "{'PRECURSOR': 'MNPs (synthesized by coprecipitation or commercially available)', 'PREC_AMOUNT': 'Not specified', 'ADDITIVE': {'ADDITIVE_1': 'kerosene', 'ADDITIVE_2':'sorbitan monooleate', 'ADDITIVE_3':'sorbitan monostearate', 'ADDITIVE_4':'methanol', 'ADDITIVE_5': 'titanium tetraisopropoxide (TTIP)', 'ADDITIVE_6': 'diethanolamine (DEA)'}, 'ADD_AMOUNT': {'ADD_AMOUNT_1': 'Not specified', 'ADD_AMOUNT_2': 'Not specified', 'ADD_AMOUNT_3': 'Not specified', 'ADD_AMOUNT_4': 'Not specified', 'ADD_AMOUNT_5': 'Not specified', 'ADD_AMOUNT_6': 'Not specified'}, 'SOLVENT': {'SOLVENT_1': 'oil phase (kerosene, sorbitan monooleate, sorbitan monostearate)', 'SOLVENT_2': 'water'}, 'SOL_AMOUNT': {'SOL_AMOUNT_1': 'Not specified', 'SOL_AMOUNT_2': 'Not specified'}, 'DOPANT': 'None', 'DOP_AMOUNT': 'Not applicable', 'WATER': 'Added to the stirred solution', 'WA_AMOUNT': 'Not specified', 'PRODUCT': 'gel particles', 'OPERATE_COND': [{'CONDITION': 'Stirring'}, {'CONDITION': 'Centrifugation', 'TIME': 'Not specified'}, {'CONDITION': 'Washing', 'SOLVENT': 'Ethanol'}, {'CONDITION': 'Drying'}, {'CONDITION': 'Calcination', 'TEMPERATURE': '500 \u00b0C'}}]"
    },
    {
        "instruction": "extract the relevant data from the experimental text",
        "input": "Titanium dioxide powders were prepared by mixing titanium tetraisopropoxide (TTIP), propan-2-ol (IPA), and ammonia, with or without acetylacetone (AcAc) as a chelating agent. The mixture was stirred, filtered, washed, dried, and calcined at different temperatures (600, 700, 800 \u00b0C).",
        "output": "{'PRECURSOR': 'Titanium tetraisopropoxide (TTIP)', 'PREC_AMOUNT': 'Not specified', 'ADDITIVE': {'ADDITIVE_1': 'Propan-2-ol (IPA)', 'ADDITIVE_2': 'Ammonia', 'ADDITIVE_3': 'Acetylacetone (AcAc)'}, 'ADD_AMOUNT': {'ADD_AMOUNT_1': 'Not specified', 'ADD_AMOUNT_2': 'Not specified', 'ADD_AMOUNT_3': 'Not specified'}, 'SOLVENT': 'None', 'SOL_AMOUNT': 'None', 'DOPANT': 'None', 'DOP_AMOUNT': 'None', 'WATER': 'None', 'WA_AMOUNT': 'None', 'PRODUCT': 'Titanium dioxide (TiO2) powder', 'OPERATE_COND': [{'CONDITION': 'Mixing'}, {'CONDITION': 'Stirring'}, {'CONDITION': 'Filtering'}, {'CONDITION': 'Washing'}, {'CONDITION': 'Drying'}, {'CONDITION': 'Calcination', 'TEMPERATURES': [600, 700, 800]}]}"
    },
    {
        "instruction": "extract the relevant data from the experimental text",
        "input": "Mesoporous TiO2 was prepared using titanium tetraisopropoxide (TTIP) and poly(oxyethylene-23) lauryl ether (Brij-35) surfactant. The samples were calcined at 500 \u00b0C for 2 hours.",
